Repository: vatsal3512/sputtering-rag-ai

# Sputtering RAG AI

**Automated Literature Review + AI Assistant for Thin-Film Sputtering Research**

Developed at IIT Kanpur — Materials Science Department

---

### 4.4 ChromaDB — Vector Database

**What it does**: Stores the SPECTER embeddings and performs Approximate Nearest Neighbour
(ANN) search when a query arrives.

**Why ChromaDB**:

| Option | Problem |
|---|---|
| Pinecone / Weaviate | Cloud-hosted. Requires account, API key, internet. Not suitable for local research tool. |
| FAISS (Facebook) | Library, not a database. No persistence layer. Requires manual save/load. No metadata filtering. |
| Qdrant | Good choice, but heavier to set up (Docker). Overkill for a single-machine research tool. |
| **ChromaDB** | Zero-configuration, file-based persistence (`chroma.sqlite3`), native Python API, supports metadata filtering, open source. Perfect for local research tools. |

At 5,293 vectors, performance is near-instant on CPU. ChromaDB would scale to ~1M vectors
before requiring a dedicated server.

---

# result.aliases is a typed list[str], guaranteed
```

**Important**: The pipeline scripts (`master_data_extraction.py`) still use the raw Gemini
SDK because they run outside the app, don't need composability, and the few-shot f-string
prompt is clearer for that context. LangChain is used only where it adds real value: the app.

---

### Stage 2: Structured JSON → Extracted Parameters (`master_data_extraction.py`)

**Input**: `structured_data.json` per paper

**The 3-shot few-shot prompt**:

Three calibration examples are shown before each paper's text:

```
TEXT: "ZnO films were deposited on glass by RF magnetron sputtering at 150 W..."
OUTPUT: {"Material": "ZnO", "Substrate": "Glass", "Power": "150 W", ...}

TEXT: "TiN coatings were grown by DC reactive sputtering from a Ti target..."
OUTPUT: {"Material": "TiN", "Deposition_Method": "DC Reactive Sputtering", ...}

TEXT: "ITO electrodes were prepared by HiPIMS on PET flexible substrates..."
OUTPUT: {"Material": "ITO", "Deposition_Method": "HiPIMS", ...}

Now extract from:
{actual paper text}
```

Why 3 examples? Without examples (zero-shot), the LLM handles edge cases inconsistently:
- "2 kW peak" → sometimes extracts as "2 kW", sometimes as "2000 W"
- "room temperature" → sometimes "RT", sometimes "25°C", sometimes "Not specified"
- Ranges "100-200 W" → sometimes takes midpoint, sometimes takes lower bound

With 3 examples that cover these cases, the LLM calibrates to a consistent style.

**API key rotation**:
Free Gemini API keys have per-minute and daily rate limits. The script:
- Loads all keys from `.env` (GEMINI_API_KEY_1, GEMINI_API_KEY_2, ...)
- Sleeps 4.5 seconds between calls (rate limit compliance)
- On quota exhaustion: tries 3 times, then rotates to next key
- Saves progress after each paper so the job can resume after a pause

**Pydantic validation**:
Every LLM response is validated before writing. Failures are logged and skipped cleanly.

**Output**: Per-paper `_extracted.json` files:
```json
{
  "Material": "ZnO",
  "Substrate": "Glass",
  "Deposition_Method": "RF Magnetron Sputtering",
  "Target": "ZnO ceramic",
  "Power": "150 W",
  "Gas_Mixture": "Ar/O2 (4:1)",
  "Working_Pressure": "5 mTorr",
  "Base_Pressure": "Not specified",
  "Temperature": "300°C",
  "Film_Thickness": "500 nm"
}
```

---

### Stage 3: Unit Normalisation (`post_processing_eda.py`)

**The problem**: Different papers use different unit systems. To compute statistics across
all papers, every value must be in the same unit.

**What the normalisation engine does**:

| Parser | Handles | Converts to |
|---|---|---|
| `parse_pressure()` | MTorr, Torr, mbar, bar, Pa, and scientific notation | **Pa** |
| `parse_temperature()` | K, °C, "RT", "room temperature" | **°C** |
| `parse_thickness()` | Å, nm, μm, mm | **nm** |
| `parse_power()` | W, kW, mW, W/cm² (drops density) | **W** |
| `clean_gas_mixture()` | "Argon", "Ar + O2", "80% Ar 20% N2" | `Ar/O2/N2` canonical tags |

**Scientific notation handling**:
```
"5×10⁻³ Torr" → 5 × 10⁻³ × 133.322 Pa → 0.667 Pa
```

**Range handling**:
```
"100-200 W" → extracts first value: 100 W
```

**Outlier threshold**: Films thicker than 2,000 nm (2 μm) are excluded from EDA plots.
This is a documented constant (`thickness_outlier_threshold_nm` in `config.json`), not
a magic number. Most thin films are under 500 nm; values above 2 μm are usually bulk
coatings or measurement errors.

**Output**: `sputtering_database_clean.csv` with columns:
`Paper_ID, Material, Substrate, Method, Gas_Mixture_Std, Power_W, Working_Pressure_Pa, Base_Pressure_Pa, Temperature_C, Thickness_nm`

---

### Tab 1: Statistical Overview (Macro)

**Flow**:
1. User types a material name (e.g. `ZnO`)
2. ChromaDB semantic search finds the 50 most relevant paper records
3. All unique material names from those 50 results are collected as candidates
4. `PydanticOutputParser` calls Gemini: *"which of these names belong to the ZnO family?"*
5.

File: sputtering_database_clean_final.csv (part 1 of 17)
Paper_ID,Material,Substrate,Method,Gas_Mixture_Std,Power_W,Working_Pressure_Pa,Base_Pressure_Pa,Temperature_C,Thickness_nm
10.1002_admi.202201223,"Ti-Zr-Ge metallic glass thin-film (Ti62Zr13Ge25, Ti68Zr8Ge24, Ti75Zr4Ge21)","(100) Si substrates (B-doped, ρ = 1-20 Ω cm, 350 µm thick)",DC magnetron sputtering,Ar,"[140.0, 24.0, 20.0, 140.0, 40.0, 23.0, 140.0, 12.0, 17.0]",0.5,,25.0,"[465.0, 420.0]"
10.1002_admi.202201790,WO3,Silicon wafer,Magnetron sputtering,Ar,3.35,1.5,,50.0,3.0
10.1002_admt.202302007,W and WOx,Si (100) wafer,RF magnetron sputtering,Ar/O2,150.0,1.0,,,"[150.0, 75.0]"
10.1002_aenm.202203462,Vanadium nitride (VN),Silicon (Si) wafer,Magnetron sputtering,Ar/N2,1.85,,,25.0,76.0
10.1002_pssb.202100374,Zinc-Iridium Oxide (Zn-Ir-O),"soda-lime glass, Ti and polyimide",reactive DC magnetron co-sputtering,Ar/O2,,1.3332199999999998,,300.0,
10.1002_pssr.202100178,Zirconium nitride (ZrN),Si,RF sputtering,Ar,60.0,0.7999320000000001,1333.22,,40.0
10.1007_BF00133117,YBa2Cu3O7-x (YBCO),(1 0 0) SrTiO3,Thermal evaporation and glow discharge sputtering,Ar/O2,,"[466.627, 0.0066661]",,"[659.85, 399.85]","[200.0, 25.0]"
10.1007_BF00133122,Indium tin oxide (ITO),Corning 7059 glass,r.f. magnetron sputtering,Unknown,,,,,"[1240.0, 730.0, 200.0]"
10.1007_BF00225627,YBa2Cu3O7-x (YBCO),(001) MgO,d.c. magnetron sputtering,Ar/O2,,93.3,,500.0,
10.1007_BF00323614,YBa2Cu3O7-x,"MgO, SrTiO3, ZrO2, SiO2, Si",Ion-beam sputter deposition,Ar,,1333.22,1333.22,25.0,100.0
10.1007_BF00354430,YBCO (YBa2Cu3O7-x),LaAlO3,Inverted cylindrical magnetron sputtering,Ar/O2,,87.0,,840.0,250.0
10.1007_BF00354699,Cr-Si-O (chromium-silicon-oxide),Al2O3 with a 60 µm glaze layer composed mainly of SiO2 and PbO,Reactive sputtering,Ar/O2,,,7.000000000000001e-05,130.0,
10.1007_BF00357337,GdBa2Cu3OT_x (GBCO),yttrium-stabilized ZrO2 (YSZ) and LaAlO3 (LAO),d.c. magnetron sputtering,Unknown,,,,,"[100.0, 200.0, 250.0, 600.0, 650.0]"
10.1007_BF00361145,YBa2Cu3O7-x,"(100) and (110) SrTiO3, ZrO2, and LaAlO3",Direct-current (d.c.) magnetron sputtering,Unknown,,,,750.0,
10.1007_BF00361150,Titanium,Non-doped and BF2-implanted silicon wafers,Direct current (d.c.) magnetron sputtering,Unknown,,,,25.0,50.0
10.1007_BF00376293,Bismuth titanate (Bi4Ti3O12),,r.f. sputtering,Ar/O2,100.0,2.6664399999999997,0.00015998639999999998,552.0,
10.1007_BF00423395,PbZr0.52Ti0.48O3 (PZT),Pt/Ti/Si (single crystal silicon wafers),RF magnetron sputtering,Ar,120.0,0.4,,300.0,250.0
10.1007_BF00456565,YBa2Cu3O7-x (YBCO),LaAlO3(100),90° off-axis single target RF magnetron sputtering,Ar,150.0,1.33,0.000266,890.0,400.0
10.1007_BF00616303,Bi-Sr-Ca-Cu-O,(100) MgO,XeCl-excimer-laser sputtering,O2,,15.0,,800.0,
10.1007_BF00617467,BSCCO (2223 structure),MgO(100),Sequential multitarget sputtering,Ar/O2,,1.866508,,665.0,90.0
10.1007_BF00617854,"Y-Ba-Cu-O, Bi-Sr-Ca-Cu-O, La-Sr-Cu-O, Tl-Ba-Ca-Cu-O","SrTiO3, MgO, YSZ, Al2O3, Si, SiO2, ZrO2",Reactive laser sputtering,O2,,,,20.0,30.0
10.1007_BF00617930,Molybdenum oxide (Mo1-xOx),"Silicon wafers, carbon substrates, and thin cover glasses",RF reactive magnetron sputtering,Ar/O2,100.0,"[0.6666099999999999, 1.3332199999999998]",0.000133322,,100.0
10.1007_BF00618067,YBa2Cu3O7 (YBCO),LaAlO3 and NdGaO3,High oxygen pressure d.c. sputtering,O2,,,,,200.0
10.1007_BF00618134,"GdBa2Cu3O7, YBa2Cu3O7, YSZ","SrTiO3, MgO, R-plane sapphire",Inverted cylindrical magnetron (ICM) sputtering,Ar/O2,,79.99320000000002,,"[600.0, 950.0]",300.0
10.1007_BF00625265,YBa2Cu3O7-x,LaAlO3,Electron-beam coevaporation; Single-target in situ off-axis sputtering,O2,,,,680.0,
10.1007_BF00660952,Undoped indium oxide,Pyrex glasses,Ion-beam sputtering (IBS),Ar,,0.0133322,0.0026664400000000004,90.0,113.0
10.1007_BF00720026,ZnO,AISI type 304L stainless steel,RF reactive sputtering,Ar/O2,,,,380.0,
10.1007_BF00721655,"(Sr, Ca)CuO2/(Sr, Ca)RuO3 multilayer thin films",(100) SrTiO3 single crystals,Multitarget rf magnetron sputtering,Ar/O2,40.0,5.0,,600.0,
10.1007_BF00724590,Tl-Ba-Ca-Cu-O (TBCCO) and BaxSr1-xTiO3 (BST),LaAlO3 and ZrO2,"Off-axis RF sputtering, e-beam evaporation, and liquid phase process",Ar/O2,"[100.0, 110.0]",,,"[883.0, 700.0, 810.0, 840.0]",
10.1007_BF00726982,45FeO-20Fe2O3-35P2O5 amorphous film,Aluminium film,RF-sputtering,Ar,300.0,,,,
10.1007_BF00728298,Bi1.4(Pb)0.6Sr2Ca2Cu3Ox (BPSCCO),single-crystal MgO,High-pressure dc sputtering,Ar,,66.661,,,
10.1007_BF00728306,YBCO (YBa2Cu3O7-x),Silicon single-crystal (100) and SrTiO3 single-crystal,On-axis rf magnetron sputtering,Ar/O2,50.0,,,680.0,250.0
10.1007_BF00730398,Bi2Sr2CaCu2O8+δ,SrTiO3 and LaAlO3,dc sputtering,O2,,3.2,,820.0,
10.1007_BF00753877,"BSCCO (Bi2201, Bi2212, Bi2223)",MgO(100),Ion beam sputtering,Ar,,,,650.0,45.0
10.1007_BF00753884,BaCuO2(CO3)x,(100) SrTiO3 and (100) LaAlO3,rf-planar magnetron sputtering,Ar/O2,40.0,0.133322,,520.0,
10.1007_BF00921258,Pt-doped SnO2,Corning 7059 glass slides,RF magnetron sputtering,Ar/O2,50.0,1.0,2e-05,25.0,100.0
10.1007_BF01151507,YBCO,LaAlO3 [1 0 0],d.c. sputtering (inverted cylindrical magnetron),Unknown,,,,840.0,200.0
10.1007_BF01154021,SnOx (polycrystalline SnO2),"Sintered alumina, fused silica, pyrex glass, mullite, and magnesia",Ion-beam sputtering,Unknown,,,,500.0,700.0
10.1007_BF01756789,"Silver, Tin, Platinum, SnOx",,Ion-beam sputtering (IBS),Ar,,0.0133322,0.0013332200000000002,65.0,
10.1007_BF02088365,YBa2CuaOT-~ (YBCO),ZrO2 (zirconia),magnetron sputtering,Unknown,,,,-189.14999999999998,300.0
10.1007_BF02397044,Aluminium oxide (Al2O3),"Polycrystalline ferrite (Ni, Zn)Fe2O4",R.F. sputtering,Ar,,,,,900.0
10.1007_BF02399646,YBCO,SrTiO3,Sputtering or laser ablation,Unknown,,,,,30.0
10.1007_bf02708560,"(Sr, Ba) TiO3",,RF magnetron sputtering,Ar/O2,,2.933084,,,80.0
10.1007_bf02709091,Tin dioxide (SnO2),,Sputtering,Unknown,,,,,
10.1007_BF02710526,ZrO2,Si 0.8 Ge 0.2,Reactive RF magnetron sputtering,Ar/O2,50.0,13.3322,0.000133322,350.0,
10.1007_BF02711158,ZnO:Al (Aluminum-doped Zinc Oxide),Amorphous silica,Off-axis RF magnetron sputtering,Ar,,1.3332199999999998,,149.85000000000002,
10.1007_BF02711241,Copper oxide (CuO),Conductive glass,d.c. reactive sputtering,Ar/O2,,850.0,420.0,70.0,
10.1007_BF02720088,Tungsten oxide (WO3),Amorphous glass,"Ultrasonic spray pyrolysis (USP), Sputtering",Unknown,,,,250.0,10.0
10.1007_BF03026346,Fe-Al2O3-Co and Pt/Al2O3/Pt magnetic tunnel junctions,thermally oxidized (100) silicon wafers,rf magnetron sputtering (reactive sputtering for the oxide barrier),Ar/O2,,0.66661,,25.0,50.0
10.1007_BF03027041,Amorphous vanadium oxide (V2O5),(100) Si wafer with Pt current collectors,Direct current (d.c.) reactive sputtering,Ar/O2,250.0,0.6666099999999999,0.000799932,25.0,
10.1007_BF03027049,SrBi2Nb2O9 (SBN) and Al2O3,p-type (100) Si,rf magnetron sputtering,Ar/O2,,0.266644,0.0066661,500.0,"[220.0, 11.4, 200.0]"
10.1007_BF03027155,Ta2O5,Ta/Ti/Al2O3,RF reactive sputtering,Ar/O2,,1.3332199999999998,,,50.0
10.1007_BF03027192,ZnO,"Pt/Ti/SiO2/Si, W/SiO2/Si, and Ni/SiO2/Si",rf magnetron sputtering,Ar/O2,200.0,0.6666099999999999,0.00066661,25.0,
10.1007_BF03027269,Pt co-sputtered amorphous V2O5,Pt/Ti/Si,dc reactive magnetron sputtering,O2,"[370.0, 10.0]",0.6666099999999999,0.000266644,25.0,
10.1007_BF03027908,Gallium-doped zinc oxide (GZO),Corning glass 1737,RF magnetron sputtering,Ar,125.0,,,25.0,300.0
10.1007_BF03353765,ZnO,ITO-coated glass,Magnetron Sputtering,Ar,50.0,0.3,0.002,,15.0
10.1007_PL00020225,Indium oxide/tin oxide multilayered films,Optical-flat glass (Pyrex and fused quartz),Ion-beam sputtering (IBS),Ar,,0.0133322,,25.0,200.0
10.1007_s00170-017-0609-2,TiAlN/SiN,Borosilicate glass,DC magnetron sputtering,Ar/N2,,0.15,,,200.0
10.1007_s00226-020-01241-x,ZnO,Pinus sylvestris L. var. mongholica Litv veneer,Magnetron sputtering,Ar,100.0,1.1,0.0005,"[25.0, 200.0]",
10.1007_s00289-020-03271-8,"TiO2, ZnO",FTO-coated glass,R.f. magnetron sputtering,Ar,,,1333.22,"[25.0, 250.0]",40.0
10.1007_s00339-004-2593-2,Ta-doped Indium Oxide (InTaO),Corning glass # 1737,dc or rf magnetron sputtering,Ar/O2,,0.6666099999999999,0.000133322,25.0,
10.1007_s00339-004-3197-6,Zinc oxide (ZnO) and Al doped ZnO,Microscopic glass slides,dc and rf magnetron sputtering,Ar/O2,,,,,675.0
10.1007_s00339-005-3208-2,HfO2,indium-tin-oxide (ITO)-coated glass,Reactive rf sputtering deposition,Ar/O2,100.0,3.99966,,25.0,
10.1007_s00339-006-3484-5,Lanthanum aluminate (LaAlO3),p-type (10^15 cm^-3) Si(100) wafers,RF sputtering,Ar,"[175.0, 100.0]","[0.5, 5.0]",,,40.0
10.1007_s00339-006-3581-5,Aluminium-doped zinc oxide (ZnO:Al or AZO),Glass,Reactive mid-frequency (MF) magnetron sputtering,Ar/O2,3300.0,140.0,,25.0,
10.1007_s00339-006-3606-0,Silver-doped indium oxide,Glass and quartz,Reactive dc magnetron sputtering,Ar/O2,40.0,,0.00019999999999999998,26.850000000000023,
10.1007_s00339-006-3620-2,ZnO,SiO 2 /Si,reactive RF magnetron sputtering,Ar,100.0,0.6666099999999999,0.000266644,25.0,
10.1007_s00339-007-4036-3,ZnO,Silicon and corning glass,DC planar magnetron sputtering,O2,,1000.0,,25.0,1012.0
10.1007_s00339-007-4157-8,ZnO,Pt/Ti/SiNx/Si(100),RF magnetron sputtering (two-step method),Ar/O2,,,1333.22,25.0,
10.1007_s00339-007-4275-3,ZnO,SiO2/Si (400 µm thick Si(100) with 0.1 µm SiO2 overlayer),Reactive RF magnetron sputtering,Unknown,,,,,
10.1007_s00339-007-4289-x,ZnO-TiO2,n-type (100) Si and glass,Radio frequency magnetron reactive sputtering,Ar/O2,180.0,1.0,5e-05,300.0,131.0
10.1007_s00339-007-4338-5,ZnGa2O4:Mn2+,Quartz,RF magnetron sputtering,Ar,125.0,1.5,,25.0,
10.1007_s00339-008-4529-8,Mo-doped ZnO,glass,dc sputtering,Ar/O2,,1.8665079999999998,,200.0,200.0
10.1007_s00339-008-4682-0,TiO2 and TiO2-W-TiO2 multi-layer thin films,Glass,RF magnetron sputtering,Ar,,,,150.0,20.0
10.1007_s00339-008-4954-8,Titanium dioxide (TiO2),"Glass slides, silicon (100) wafers, and carbon coated copper TEM grids",DC reactive unbalanced magnetron sputtering,Ar/O2,,,0.0005,,29.4
10.1007_s00339-009-5086-5,Zinc Oxide (undoped and Gallium-doped),Glass and Polyethylene naphthalate (PEN),RF magnetron sputtering,Unknown,,,,25.0,70.0
10.1007_s00339-009-5234-y,Zinc oxide (ZnO),BK7 glass,DC reactive magnetron sputtering,Ar/O2,11.0,0.35000000000000003,0.0045000000000000005,25.0,
10.1007_s00339-009-5237-8,ZnO/Ag-Ti/ZnO (ZATZ),Glass (corning 1737F),Sol-gel technique (spin coating) and DC magnetron sputtering,Ar,10.0,1.3332199999999998,0.000266644,300.0,20.0
10.1007_s00339-009-5272-5,ZnO,silicon wafer,RF magnetron sputtering,Ar/O2,100.0,1.33322,0.000466627,500.0,0.3
10.1007_s00339-010-5595-2,Nd0.51Sr0.49MnO3,LaAlO3 (001),DC magnetron sputtering,Unknown,,,,,"[30.0, 100.0]"
10.1007_s00339-010-5805-y,Metallic tin (beta-Sn) nanoparticles embedded in SiO2 and amorphous silicon (a-Si) host materials,Quartz,RF magnetron sputtering,Unknown,,0.2,,"[50.0, 450.0, 700.0]","[25.0, 9.5, 13.5, 16.0]"
10.1007_s00339-010-5961-0,Titanium oxide (TiO2),(100) silicon (Si),Reactive DC magnetron sputtering,Unknown,,,,25.0,
10.1007_s00339-011-6496-8,VOx,Quartz,Pulsed DC magnetron reactive sputtering (PDC-MS),Ar/O2,,0.6666099999999999,2.66644e-07,25.0,50.0
10.1007_s00339-012-6890-x,ZnO-TiO2 composite thin films,Corning 7059 glass,r.f. sputtering,O2,5.0,1.3332199999999998,0.0013332200000000002,25.0,10.0
10.1007_s00339-012-6940-4,Yttrium oxide (Y2O3),p-type silicon (100) wafers,Reactive magnetron sputtering,Ar/O2,,1.0,10.0,300.0,
10.1007_s00339-012-7116-y,Vanadium oxide (V2O5),ITO/glass,RF magnetron sputtering,Ar/O2,130.0,1.3332199999999998,,550.0,280.0
10.1007_s00339-012-7205-y,Lithium cobalt oxide (LiCoO2),Stainless steel and (100)-silicon,RF magnetron sputtering,Ar,200.0,10.0,,500.0,
10.1007_s00339-012-7431-3,ITO-AZO bilayer thin films,Soda-lime glass substrates and p-type hydrogenated amorphous silicon films,RF magnetron sputtering,Ar,,,0.001,100.0,110.0
10.1007_s00339-013-7733-0,Hydrogen doped ZnO (ZnO:H),Quartz glass,RF magnetron sputtering,Ar/H2,250.0,1.0,0.0008,100.0,"[1167.0, 1059.0, 962.0, 915.0, 898.0]"
10.1007_s00339-014-8222-9,"AZO/Ag/AZO, ITO/Ag/ITO, ITO/Ag/AZO, AZO/Ag/ITO",Soda lime glass,RF magnetron sputtering,Ar,"[225.0, 175.0, 30.0]",1.0,,25.0,"[50.0, 10.0, 100.0]"
10.1007_s00339-014-8351-1,Titanium oxide,Silicon,Reactive DC magnetron sputtering,Ar/O2/N2,,0.8,,160.0,200.0
10.1007_s00339-014-8451-y,"Zn1-xCdxO (x = 0, 0.2)",Glass,Direct current (dc) reactive magnetron sputtering,Ar/O2,,5.0,0.0002,550.0,
10.1007_s00339-015-9051-1,Al-doped zinc oxide (AZO),Polyethylene terephthalate (PET),Radio frequency (RF) magnetron sputtering,Ar,25.0,,5.9e-06,25.0,150.0
10.1007_s00339-015-9209-x,ZnO/SnO2 composite thin films,Copper collectors,Electron beam evaporation and magnetron sputtering,Ar,,"[0.003, 0.7]",0.0005,"[25.0, 500.0]",
10.1007_s00339-015-9375-x,Al-doped ZnO (AZO),Glass,Radio frequency (RF) magnetron sputtering,Ar,100.0,3.0,,,880.0
10.1007_s00339-015-9479-3,Boron-doped ZnO (BZO),Normal soda lime glass,Pulsed DC magnetron sputtering,Ar,,0.8,0.003,200.0,
10.1007_s00339-015-9588-z,Copper oxide,Stainless steel,RF magnetron sputtering,Ar/O2,250.0,0.9400000000000001,,400.0,400.0
10.1007_s00339-016-0197-2,Hafnia (HfO2) and Niobia (Nb2O5),Fused silica,Plasma-assisted reactive magnetron sputtering,Unknown,,0.1,,,"[508.0, 515.0, 343.0]"
10.1007_s00339-016-0250-1,Aluminum-doped zinc oxide (AZO),Polyethylene terephthalate (PET) flexible plastic substrates,90°-off-axis radio-frequency (rf) magnetron sputtering,Ar,70.0,0.133322,0.0066661,25.0,100.0
10.1007_s00339-016-0262-x,Indium tin oxide (ITO),Glass,Radio frequency (RF) magnetron sputtering,Ar,"[75.0, 100.0]",23.331350000000004,1333.22,25.0,"[20.0, 50.0]"
10.1007_s00339-016-0392-1,Si-doped ZnO (SZO),Glass substrate,DC/RF magnetron sputtering,Unknown,,,,,
10.1007_s00339-016-0427-7,i-ZnO/AZO/Ag(In):AZO,Soda Lime Glass (SLG),Direct current (DC) magnetron sputtering and vacuum thermal evaporation,Ar,"[100.0, 108.0]",0.8,"[0.0006500000000000001, 3.0]","[25.0, 350.0]","[50.0, 550.0]"
10.1007_s00339-016-0569-7,HfO2,p-type Si (100),RF sputtering,Ar/O2,60.0,0.03,0.00066661,25.0,17.0
10.1007_s00339-016-9624-7,Zirconium oxynitride (ZrOxNy),Silicon (100),RF-reactive magnetron sputtering,Ar/O2/N2,170.0,0.0030000000000000005,,800.0,10.0
10.1007_s00339-016-9806-3,Zinc oxide (ZnO),Glass,DC reactive magnetron sputtering,Ar/O2,,,0.0006000000000000001,,150.0
10.1007_s00339-016-9943-8,Titanium dioxide (TiO2),Soda-lime glass,Radio-frequency magnetron sputtering,Other,,,,25.0,100.0
10.1007_s00339-017-0779-7,VO2,Si (111),RF magnetron sputtering,Ar/O2,80.0,1.0,0.00058,580.0,243.0
10.1007_s00339-017-0818-4,Er2O3,Indium tin oxide (ITO) coated glass,Radio frequency (RF) sputter,Unknown,,,,25.0,800.0
10.1007_s00339-017-0847-z,B-doped ZnO (Zn1-xBxO),Normal soda-lime glass,Pulsed DC magnetron sputtering,Unknown,,,0.003,400.0,230.0
10.1007_s00339-017-0909-2,Zinc oxide (ZnO),Sapphire,RF magnetron sputtering,Ar,180.0,0.39996600000000004,,300.0,350.78
10.1007_s00339-017-1512-2,Cerium oxide (CeO2-x),Pt/Ti/SiO2/Si,RF magnetron sputtering,Ar/O2,100.0,1.3332199999999998,,25.0,
10.1007_s00339-018-1565-x,Nitrogen-doped ZnO (ZnO:N),Quartz,Radio frequency magnetron sputtering,Ar/N2,120.0,1.0,0.0008,,650.0
10.1007_s00339-018-1600-y,Al-doped zinc oxide,Borofloat 33,RF magnetron sputtering,Ar,150.0,0.3,,325.0,180.0
10.1007_s00339-018-1666-6,Cu4O3 (paramelaconite),"Soda lime glass, Borosilicate glass",Reactive DC magnetron sputtering,Ar/O2,1.4,0.35000000000000003,0.0008599999999999999,26.850000000000023,
10.1007_s00339-018-1770-7,Zn-modified TiO2 (ZnTi3O8 and ZnTiO3),Silicon and glass,Hybrid Laser Ablation and Magnetron Sputtering (MSPLD),Ar,20.0,0.39996600000000004,0.00066661,,263.0
10.1007_s00339-018-1830-z,Al decorated ZnO thin films,FTO glasses,dc magnetron-sputtering and thermal evaporation,Ar/O2,15.0,0.3,,25.0,100.0
10.1007_s00339-018-1852-6,"Mg-doped ZnO (0, 3, 10, and 20 mol% Mg)",Si (100),RF magnetron sputtering,Unknown,,,,,
10.1007_s00339-018-1883-z,ZnO:B,Corning 1737 glass,RF magnetron sputtering,Ar,180.0,0.8399286,0.000533288,400.0,400.0
10.1007_s00339-018-1997-3,Cu-doped ZnO (CZO),Coring 1737 glass substrates,Radio frequency (RF) magnetron sputtering,Unknown,100.0,0.666,0.000666,200.0,200.0
10.1007_s00339-018-2043-1,ZnO:Al and ZnO:Ga,glass substrate,RF magnetron sputtering,Ar,100.0,1000.0,0.00056,25.0,90.0
10.1007_s00339-018-2141-0,"Copper oxide (Cu2O, Cu4O3, and CuO)",Glass and silicon (100),DC reactive magnetron sputtering,Ar/O2,,0.7,10.0,,
10.1007_s00339-018-2216-y,Bi 0.9 Ba 0.1 (Fe 0.9 Ti 0.1 )O 3 (BBFT),Indium tin oxide (ITO)/glass,RF sputtering,Ar,50.0,1.8000000000000003,,35.0,"[157.0, 132.0]"
10.1007_s00339-018-2276-z,Hydrogenated gallium-doped zinc oxide (HGZO),Polyethylene terephthalate (PET),RF magnetron sputtering,Ar/H2,90.0,,0.0005,25.0,200.0
10.1007_s00339-019-2544-6,ZnO and Ti-doped ZnO (TZO),Silicon,Magnetron co-sputtering (RF and DC),Ar,"[80.0, 50.0, 80.0]",2.66644,0.000399966,20.0,120.0
10.1007_s00339-019-2769-4,NiO,FTO conductive glass,Magnetron sputtering,Unknown,90.0,,,"[20.0, 150.0, 300.0]","[24.0, 28.0]"
10.1007_s00339-019-2886-0,Pure and Co-doped ZnO (4% and 7% Co),Silicon (Si-001) and Corning glass,RF magnetron sputtering,Ar/O2,400.0,0.6,,,600.0
10.1007_s00339-019-3070-2,Aluminum zinc oxide (AZO),Si(100) and glass slides,DC reactive magnetron sputtering,Ar/O2,,0.75,10.0,,
10.1007_s00339-019-3111-x,yttrium-doped ZnO (YZO),glass,radio-frequency (rf) magnetron sputtering,Ar,40.0,3.99966,0.0006132811999999999,200.0,
10.1007_s00339-020-03690-4,YBa2Cu3O7-δ (YBCO) and YBCO:LaAlO3,SrTiO3 (STO) (001),Pulsed Laser Deposition (PLD) and Magnetron Sputtering,Ar/O2,25.0,15.0,0.0001,,100.0
10.1007_s00339-020-03835-5,Aluminum-doped zinc oxide (AZO),Glass,Dual-target magnetron sputtering (RF for ZnO and DC for Al),Ar,"[125.0, 100.0]",0.39996600000000004,0.000799932,25.0,
10.1007_s00339-020-04021-3,aluminum zinc oxide (AZO),glass,magnetron co-sputtering,Unknown,"[100.0, 100.0]",,0.0133322,,339.0
10.1007_s00339-020-04046-8,ZnO,p-Si substrate,"Electron beam evaporation, Pulsed Laser Deposition (PLD), and RF Sputtering",Unknown,,,,25.0,"[280.0, 440.0, 330.0]"
10.1007_s00339-020-04124-x,"Fe, Ni co-doped ZnO (Zn1-x-yNiyFexO where y = 0.01 and x = 0.01, 0.03, 0.05)",Silicon (400),RF magnetron sputtering,Unknown,,,,,
10.1007_s00339-020-3316-z,AlMgB14,"Si (001), Al2O3 (0001), and MgO (001)",DC magnetron sputtering,Ar,,0.53,3.5e-07,25.0,360.0
10.1007_s00339-021-04352-9,Zr-doped ZnO,Soda lime glass,Sol-gel (spin coating) and Sputtering,Ar,2.5,6.0,,,16.0
10.1007_s00339-021-04501-0,NiO,Glass,Reactive DC magnetron sputtering,Ar/O2,70.0,1.0,0.0007,25.0,4.0
10.1007_s00339-021-04661-z,Al-doped ZnO/Ag/Al-doped ZnO (AZO/Ag/AZO),glass,"Magnetron sputtering (RF for AZO, DC for Ag)",Ar/O2,"[200.0, 100.0]","[1.0, 0.6]",0.0009000000000000001,25.0,"[40.0, 12.0]"
10.1007_s00339-021-04685-5,ZnO,glass,RF magnetron sputtering,Ar,100.0,5.0,0.0005,25.0,50.0
10.1007_s00339-021-04723-2,Al-doped MgZnO,Glass,RF magnetron sputtering,Ar,125.0,0.39996600000000004,0.000399966,400.0,230.0
10.1007_s00339-021-04859-1,Molybdenum trioxide (MoO3),Carbon cloth (CC),Radiofrequency (RF) magnetron sputtering,O2,150.0,1000.0,,450.0,350.0
10.1007_s00339-021-04901-2,Nickel oxide (NiO),Glass and p-type Si (100),RF magnetron sputtering,Ar/O2,100.0,,0.00133322,,
10.1007_s00339-021-04952-5,Zinc oxide (ZnO),Fluorine tin oxide (FTO) coated glass,Radio frequency magnetron sputtering (RFMS),O2,150.0,1000.0,,"[25.0, 400.0]","[192.0, 168.0]"
10.1007_s00339-021-04969-w,"ZnO, Zn 0.94 Co 0.06 O, and Zn 0.94 Co 0.06 O/ZnO heterostructure",Quartz and Si (111),RF ion beam sputtering,Unknown,50.0,0.002,1.9999999999999998e-05,,5.0
10.1007_s00339-021-05053-z,Nitrogen-doped titanium oxide (TiOxNy),Indium tin oxide (ITO) coated glass,DC magnetron sputtering,Ar/O2/N2,90.0,30000.0,0.004,600.0,
10.1007_s00339-021-05136-x,Zirconium niobium oxide (Zr 0.7 Nb 0.3 O 2),Quartz and p-silicon,DC reactive magnetron sputtering,Ar/O2,,0.7999320000000001,0.001066576,"[25.0, 500.0]",160.0
10.1007_s00339-021-05197-y,Nickel oxide (NiO),Soda-lime glass (SLG),RF magnetron sputtering,Ar,90.0,0.000399966,0.000133322,25.0,200.0
10.1007_s00339-022-05376-5,Fluorine-doped zinc oxide (FZO),Glass,RF magnetron sputtering,Ar,100.0,0.667,0.0006670000000000001,,300.0
10.1007_s00339-022-05464-6,FeCo/CoO bilayer,Silicon (Si(100)),Ion beam sputtering,Ar/O2,,0.002,2e-06,25.0,
10.1007_s00339-022-05500-5,Tungsten oxide (WO x),Glass,RF magnetron sputtering,Unknown,90.0,1.99983,,25.0,118.0
10.1007_s00339-022-05639-1,Chromium-doped indium tin oxide (Cr-ITO),Glass,RF-DC magnetron co-sputtering,Ar,"[90.0, 40.0]",400.0,3.2,"[25.0, 300.0]",5.0
10.1007_s00339-022-05665-z,Co and Al doped ZnO (CAZO),glass,RF magnetron sputtering,Ar/H2,80.0,3.99966,,450.0,170.0
10.1007_s00339-022-05866-6,Gadolinium-doped ceria (GDC),Screen-printed yttria-stabilized zirconia (YSZ),Direct current magnetron sputtering,Ar/O2,,1.0,,,600.0
10.1007_s00339-022-06224-2,Hafnium oxide (HfO2),Si (001) and Al2O3,Dual-ion beam sputtering (DIBS),Ar/O2,,,0.00399966,140.0,
10.1007_s00339-022-06259-5,Indium tin oxide (ITO),Glass,RF magnetron sputtering,Ar,200.0,0.39996600000000004,0.001199898,25.0,"[170.0, 280.0, 380.0]"
10.1007_s00339-022-06306-1,Pt thin-film with AlOx interlayer,SiNx/SiO2/Si,DC magnetron sputtering and reactive High-Power Impulse Magnetron Sputtering (HiPIMS),Ar/O2/N2,100.0,"[1.33, 53.33]",,"[25.0, 500.0]","[10.0, 175.0]"
10.1007_s00339-023-06430-6,ZnTe (Zinc Telluride),Patterned-ITO,RF magnetron sputtering,Ar,30.0,2.6664399999999997,6.6661e-05,300.0,"[201.0, 308.3, 362.4, 457.5]"
10.1007_s00339-023-06486-4,"LuFe1-xIrxO3 (x = 0, 0.05, 0.10)",Silicon and indium tin oxide (ITO),RF magnetron sputtering,Ar,100.0,0.4,0.000266644,500.0,"[200.0, 250.0, 250.0]"
10.1007_s00339-023-06490-8,ZnO,SiO2 (100 nm)/n+ Si,RF magnetron sputtering,Ar,75.0,1.5,,,100.0
10.1007_s00339-023-06587-0,Zn-Sn-O (ZTO),glass,RF magnetron combinatorial sputter deposition,Ar/O2,"[135.0, 50.0]",1.3332199999999998,6.6661e-07,25.0,70.0
10.1007_s00339-023-06624-y,"ZnO (AZO, NZO) and NiO",p-type Silicon,RF magnetron sputtering,Ar/O2,"[175.0, 110.0, 135.0]",0.3,0.002,"[25.0, 500.0]",200.0
10.1007_s00339-023-06635-9,ZnO,Si(111),RF sputtering,Ar,100.0,,,25.0,400.0
10.1007_s00339-023-06684-0,Nitrogen-doped Zinc Oxide (NZO),Glass,RF magnetron sputtering,Ar/N2,75.0,0.2,,"[50.0, 400.0]",150.0
10.1007_s00339-023-06721-y,Molybdenum (Mo)-doped nickel oxide (NiO),Indium-doped tin oxide (ITO) on glass,DC/RF magnetron sputtering,Unknown,50.0,,,25.0,
10.1007_s00339-023-06837-1,ZnO and Au,glass (Corning),dc reactive magnetron sputtering,O2,,0.8,1000.0,,630.0
10.1007_s00339-023-06839-z,Zn(1-x)Sn(x)O (TZO) and ZrO2,Glass,DC magnetron reactive sputtering,Ar/O2,"[35.0, 6.0, 100.0]",0.9,0.0009800000000000002,"[25.0, 100.0]","[30.0, 120.0, 120.0]"
10.1007_s00339-023-07044-8,Silver/zinc oxide (Ag@ZnO),Cellulose acetate (CA) fibers,Reactive direct current (DC) magnetron sputtering,Ar/O2,"[100.0, 50.0]","[1.3, 1.7]",0.00013000000000000002,26.850000000000023,200.0
10.1007_s00339-023-07089-9,TiO2,Thermally oxidized n-type Si wafers,RF magnetron sputtering,Ar/O2,"[100.0, 200.0, 300.0]",,0.00039999999999999996,600.0,4.0
10.1007_s00339-023-07090-2,Nickel oxide (NiO),Indium tin oxide (ITO) coated glass substrate,Direct current (DC) magnetron sputtering,Ar/O2,,0.0007999319999999999,5.332879999999999e-07,,105.0
10.1007_s00339-023-07102-1,Copper oxide (Cu2O and CuO),(111)-oriented MgO,DC magnetron sputtering,Ar,60.0,169.31894,0.533288,400.0,100.0
10.1007_s00339-023-07134-7,WO3-x and Ag-WO3-x,Si/SiO2,DC reactive magnetron sputtering,Ar/O2,40.0,,0.00039999999999999996,500.0,350.0
10.1007_s00339-024-07316-x,Indium oxynitride (InON),Indium tin oxide (ITO) glass,Direct current (DC) magnetron sputtering,Ar/N2,40.0,0.8,0.0008500000000000001,20.0,277.0
10.1007_s00339-024-07881-1,Ta2O5,"Silicon [p-type, (100), 1-10 Ω cm]",RF magnetron sputtering,Ar/O2,150.0,1.0,0.00030000000000000003,600.0,50.0
10.1007_s00339-024-07921-w,ZnO,glass substrate,radio-frequency (RF) magnetron sputtering,Ar/O2,80.0,3.99966,,450.0,167.0
10.1007_s00339-024-07962-1,Ru-doped VO2,Quartz glass,DC and RF magnetron co-sputtering followed by rapid thermal annealing (RTA),Ar/O2,"[110.0, 0.0, 4.0, 8.0, 12.0, 16.0, 20.0]",1.2,0.0005,25.0,"[106.0, 110.0, 115.0, 121.0, 125.0, 130.0]"
10.1007_s00339-024-07984-9,ZnO and Au/ZnO,Soda lime glass,Spray pyrolysis and Sputtering,Other,,70000.0,,550.0,70.0
10.1007_s00339-024-07993-8,Al-doped ZnO/Ag/WO3 (AZO/Ag/WO3),Polyethylene terephthalate (PET),Magnetron sputtering (Two-step magnetron sputtering for WO3),Ar/O2,"[80.0, 65.0, 100.0]",0.6,,25.0,60.0
10.1007_s00339-025-08323-2,Aluminum-doped zinc oxide (AZO),Borosilicate glass (Corning 2947) coated with Tin-doped Indium Oxide (ITO),RF magnetron sputtering,Ar,80.0,1.33,0.002,25.0,300.0
10.1007_s00339-025-08412-2,Nitrogen-doped zinc oxide (N: ZnO),Silicon (Si),RF magnetron sputtering,Ar/N2,110.0,650.0,,"[300.0, 400.0, 500.0, 600.0]",300.0
10.1007_s00339-025-08696-4,TiO2,Ti6Al4V,DC reactive magnetron sputtering,Ar/O2,250.0,,0.00399966,350.0,250.0
10.1007_s00339-025-08794-3,Indium Tin Oxide (ITO),Glass and silicon substrates,DC reactive magnetron sputtering,Ar/O2,300.0,0.36,2e-06,200.0,150.0
10.1007_s00339-025-08834-y,ZnO,"quartz, bare Si, and Au-coated Si",RF magnetron sputtering,Ar,60.0,,,"[700.0, 800.0]",
10.1007_s00339-025-08848-6,La0.6Sr0.4MnO3 (LSMO) and La0.6Ca0.4MnO3 (LCMO),(001)-oriented niobium-doped SrTiO3 (Nb:STO) and (110)-oriented NdGaO3 (NGO),RF magnetron sputtering,Ar/O2,,19.9983,,650.0,7.0
10.1007_s00339-025-09207-1,TiO2,glass,DC reactive magnetron sputtering,Ar/O2,50.0,1.3332199999999998,0.00066661,300.0,"[125.0, 300.0, 500.0]"
10.1007_s00339-025-09258-4,Zinc Oxide (ZnO),Soda-lime glass,RF sputtering,Ar,65.0,0.060000000000000005,0.00030000000000000003,"[25.0, 175.0, 325.0, 475.0, 350.0, 400.0, 450.0]",10.0
10.1007_s003390000598,Gold oxide (AuOx),"SrTiO3, sapphire, and Si",Unbalanced magnetron sputtering,Ar/O2,,,,,10.0
10.1007_s003390050727,Indium oxide (In2O3),Corning 7059 glass,Reactive DC magnetron sputtering,Ar/O2,,0.8,9.999999999999999e-06,,
10.1007_s003390051009,Indium oxide (InOx),Corning glass,dc magnetron sputtering,Ar/O2,,,,,500.0
10.1007_s003390051060,ZnO and ZnO-Al2O3,Intrinsic silicon (Si(100)) and quartz glass,dc magnetron sputtering,Ar/O2,25.0,13.0,,560.0,300.0
10.1007_s003390100740,Indium tin oxide (ITO),Glass and Si(100),Direct current (DC) magnetron sputtering,Ar,100.0,0.2266474,2.66644e-05,40.0,100.0
10.1007_s003390100833,"TiO2, ZnO, γ-Al2O3, Cu2O, Ag, Cu","Glass, quartz, Si wafers, LaAlO3, SrTiO3, and polished metals (copper, stainless steel)",Magnetron sputtering (DC and RF) and Pulsed Laser Deposition (PLD),Ar/O2,"[50.0, 50.0, 59.4]","[6.666099999999999e-201, 106.6576]",1333.22,-173.14999999999998,
10.1007_s003390100979,Antimony-doped tin oxide (SnO2:Sb),Polypropylene adipate (PPA),r.f. magnetron-sputtering,Ar/O2,100.0,1.0,,,360.0
10.1007_s003390201411,CeO2,(100) InP,Reactive r.f. magnetron sputtering,Ar/H2,100.0,"[3.33305, 1.33322]",,550.0,200.0
10.1007_s00396-008-1992-x,ZnO/PAA multilayered hybrid films,Glass substrates and silicon wafers,Radio frequency (RF) magnetron sputtering,Ar,"[100.0, 50.0]",1.0,,120.0,"[423.0, 622.0, 1426.0]"
10.1007_s00542-007-0473-3,Tin dioxide (SnO2),Oxidised silicon wafers,Reactive sputtering,Unknown,,,,700.0,60.0
10.1007_s00542-012-1532-y,Lead zirconate titanate (PZT),Silicon on insulator (SOI) wafer,Sputtering deposition,Ar/O2,,,,475.0,2600.0
10.1007_s00542-014-2277-6,ZnO,n-type Si <100>,RF sputtering,Ar/O2/N2,,2.0,0.00019999999999999998,,550.0
10.1007_s00542-014-2346-x,CdS (Cadmium Sulfide),n-type Si wafer,rf magnetron sputtering,Unknown,,,,25.0,10000.0
10.1007_s00542-018-4158-x,SnO2,p-type Silicon (100) with 1 μm thermal oxide,Reactive ion sputtering,Ar/O2,,0.399966,,300.0,100.0
10.1007_s00542-019-04453-9,ZnO/Mo/ZnO,Corning glass,RF magnetron sputtering,Unknown,,,0.799932,"[25.0, 450.0]",
10.1007_s00542-024-05688-x,"SiO2, Cr, and positive photoresist (AZ1512HS)",3-inch silicon {100} wafers,"Thermal oxidation, DC magnetron sputtering, and spin coating",Unknown,,,1333.22,"[1100.0, 450.0]",
10.1007_s10008-006-0138-7,La-Cr-O,Cr-containing stainless steel (SS446),RF-magnetron sputtering,Ar,500.0,,,800.0,
10.1007_s10008-010-1224-4,Tungsten oxide (WO3),Indium tin oxide (ITO) glass and Si <100>,Reactive DC magnetron sputtering,Ar/O2,84.0,0.45,0.005,25.0,350.0
10.1007_s10008-010-1228-0,Ag and Ag2O,Cu,RF magnetron sputtering,Ar/O2,20.0,0.4,,30.0,"[160.0, 440.0]"
10.1007_s10008-010-1238-y,Zr-Al alloys (up to 26 at.% aluminum) and zirconium,Flat glass substrates and aluminum substrates,DC magnetron sputtering,Unknown,,,,,200.0
10.1007_s10008-014-2653-2,Li 2-x MnO 3-y (LMO),"Platinized silicon, stainless steel (SS 304)",RF reactive magnetron sputtering,Unknown,"[75.0, 100.0, 125.0, 150.0]",,0.00011,"[25.0, 500.0]",300.0
10.1007_s10008-017-3736-7,Amorphous carbon,Fluorine-doped tin oxide (FTO) glass,DC magnetron sputtering,Ar,400.0,2.133152,,25.0,200.0
10.1007_s10008-018-4158-x,Co3O4,Stainless steel (SS316) foil,Reactive DC sputtering,O2,1.24,,9.999999999999999e-05,25.0,
10.1007_s10008-019-04312-7,"ZnO, Ca-doped ZnO (CZO), and Ga-doped ZnO (GZO)",Glass,RF magnetron sputtering,Ar,80.0,,6.000000000000001e-05,25.0,
10.1007_s10008-023-05766-6,ZnO (wurtzite),"F-doped SnO2 (FTO), indium-tin oxide (ITO), (100) Si/SiO2, Pure Si, amorphous SiO2, ZnO single crystal","Spray pyrolysis, pulsed reactive magnetron sputtering combined with radio frequency electron cyclotron wave resonance (ECWR) plasma",Ar/O2,200.0,0.3,,"[350.0, 300.0]","[35.0, 65.0, 75.0, 105.0, 110.0, 120.0]"
10.1007_s10008-023-05779-1,Gadolinia-doped ceria (GDC),"Porous metal (Cr-28 wt%, Fe)",Magnetron sputtering,Ar/O2,500.0,0.6,,,
10.1007_s10008-025-06256-7,Nickel hydroxide (NiO x H y) and tungsten oxide (WO3),Silicon (111) wafers and fluorine-doped tin oxide (FTO)-coated glass (G/FTO),Reactive direct current (DC) magnetron sputtering,Ar/O2/H2,10.0,5.1,,90.0,"[150.0, 200.0]"
10.1007_s10404-014-1456-1,Aluminum Nitride (AlN),4-inch (100)-oriented high-resistive silicon,Pulsed-DC reactive magnetron sputtering,Ar/N2,"[1200.0, 80.0]",0.2533118,1.3332200000000001e-06,400.0,4700.0
10.1007_s10570-018-1821-4,Silver (Ag),Graphene-coated cotton fabric,Magnetron sputtering,Ar,100.0,0.8,0.0005,,
10.1007_s10800-008-9662-8,Amorphous vanadium pentoxide (V2O5-y),p-type Si wafer and type 304 stainless steel,Reactive r.f.-sputtering,Ar/O2,2.0,1.3332199999999998,,,100.0
10.1007_s10800-009-9989-9,Manganese oxide,Graphite foil,Reactive RF magnetron sputtering,Ar/O2,80.0,3.99966,0.000933254,"[150.0, 300.0]",
10.1007_s10800-020-01494-1,Cu2ZnSnS4 (CZTS),Flexible Molybdenum (Mo) foil,"Electrodeposition-annealing, RF sputtering, DC-pulsed sputtering, Chemical bath deposition",N2,,,,550.0,"[70.0, 80.0, 350.0]"
10.1007_s10800-022-01718-6,Chromium oxide (Cr2O3),304 stainless steel and microscope glass slides,RF reactive magnetron sputtering,Ar/O2,300.0,,,,220.0
10.1007_s10825-012-0423-x,Gallium-doped zinc oxide (GZO),Glass,RF magnetron sputtering,Unknown,30.0,1.0999065,,25.0,
10.1007_s10825-021-01744-1,ZnO and Al-doped ZnO (AZO),Glass,RF magnetron sputtering,Ar,"[1500.0, 2500.0]",,,275.0,130.0
10.1007_s10832-006-5945-9,La 1-x Sr x CoO 3 (LSCO),"SiO2/CGO, Si/SixNy/CGO, YSZ single crystals, MgO, and blank Si",DC and RF sputtering,Unknown,,,,500.0,
10.1007_s10832-007-9108-4,Zinc oxide (ZnO),Au/Cr/Si3N4/p-type Si (100),Reactive radio frequency (RF) magnetron sputtering,Ar/O2,200.0,"[0.266644, 1.066576, 1.5998640000000002]",0.00066661,300.0,1300.0
10.1007_s10832-007-9111-9,Ba0.65Sr0.35TiO3 (BST),Fused quartz,RF magnetron sputtering,Ar/O2,120.0,3.9,1e-05,"[560.0, 600.0, 650.0]",
10.1007_s10832-007-9377-y,ZnO and 0.5 mol% Pd-added ZnO,SiO 2 /Si,rf magnetron sputtering,Ar,75.0,0.6666099999999999,,,
10.1007_s10832-007-9393-y,Sb-doped ZnO,Sapphire,RF magnetron sputtering,Ar/O2,80.0,1.3332199999999998,1333.22,800.0,100.0
10.1007_s10832-007-9409-7,ZnO,3 in. fused quartz wafers,RF magnetron sputtering,Unknown,,,,,"[14000.0, 70.0]"
10.1007_s10832-008-9423-4,Zinc titanate,Pt(150 nm)/Ti(10 nm)/SiO2(300 nm)/Si,RF magnetron sputtering,Unknown,,,,800.0,500.0
10.1007_s10832-008-9449-7,Europium-oxide,p-type Si (100),Radio-frequency magnetron sputtering,Ar,70.0,0.5866168,,"[25.0, 1000.0]",170.0
10.1007_s10832-008-9452-z,ITO and AZO,Glass (Corning 2948),Facing targets sputtering (FTS),Ar/O2,,0.1,,25.0,
10.1007_s10832-008-9466-6,Aluminium-doped Zinc oxide (ZnO:Al),Glass,Magnetron dc sputtering,Ar,60.0,,,280.0,
10.1007_s10832-008-9492-4,"Indium-tin oxide (ITO), Chromium",Stainless steel 304 and 316,"Sputtering (for ITO), E-beam method (for Metallic film)",Ar/O2,,"[1333.22, 0.00133322]",,,600.0
10.1007_s10832-008-9523-1,Aluminum doped zinc oxide (ZnO:Al),Polyimide and Corning 7059 glass,r.f. magnetron sputtering,Ar,125.0,,9.33e-05,25.0,200.0
10.1007_s10832-008-9530-2,In-doped zinc oxide (IZO),Corning 7059 glass,Asymmetrical bipolar pulsed DC magnetron sputtering,Ar,150.0,0.6666099999999999,0.000133322,500.0,10.0
10.1007_s10832-008-9532-0,hydrogenated Al-doped zinc oxide (AZO),glass (Corning Eagle 2000),rf magnetron sputtering,Ar/H2,50.0,0.399966,0.000133322,25.0,250.0
10.1007_s10832-008-9538-7,1% Ni-doped Ba0.6Sr0.4TiO3 (BST),Pt/Ti/SiO2/Si and glass,RF magnetron sputtering,Ar/O2,80.0,6.6661,,25.0,200.0
10.1007_s10832-008-9550-y,YSZ (8 mol% Y2O3-ZrO2),"Silicon with Al2O3 and/or SiO2 buffer layers, sapphire",RF sputtering,Ar/O2,200.0,1.599864,,575.0,900.0
10.1007_s10832-012-9726-3,ZnO co-doped with aluminium and fluorine (AZO:F),Glass (Corning 1373),RF magnetron sputtering,Ar,150.0,0.399966,1333.22,25.0,1710.0
10.1007_s10832-013-9788-x,Zn0.9-x V0.1 Alx O,Soda lime glass,RF magnetron sputtering,Ar,40.0,,6.000000000000001e-05,25.0,"[311.6, 347.4, 320.0]"
10.1007_s10832-013-9849-1,Bi2O3-ZnO-Nb2O5 (BZN) pyrochlore,"Pt(111)/TiO2/SiO2/Si (1,500 Å/ 200 Å/3,000 Å/550 μm)",RF sputtering,Ar/O2,150.0,,,500.0,300.0
10.1007_s10832-013-9876-y,amorphous Hf-In-Zn-O (a-HIZO),4-inch glass substrate,DC and RF magnetron sputtering,Ar/O2,"[80.0, 150.0]",0.6666099999999999,,25.0,40.0
10.1007_s10832-014-9911-7,ZnO,IDEs/AlN/Si,"RF magnetron sputtering, sol-gel method, and hydrothermal method",Unknown,,,,"[25.0, 100.0, 200.0]",1000.0
10.1007_s10832-014-9977-2,Niobium (Nb),Fluorine-doped tin oxide (FTO) glass,RF magnetron sputtering,Ar,50.0,1.3332199999999998,8.665929999999999e-05,25.0,3.0
10.1007_s10832-014-9978-1,GeGaInOx (GGIO),thermal SiO2 (100 nm)/Silicon (heavily doped),radio frequency (RF) sputtering,Ar/O2,75.0,,,,50.0
10.1007_s10832-015-0006-x,Indium doped zinc oxide (IZO),p-type porous silicon (PS),rf-magnetron sputtering,Ar,,,,25.0,400.0
10.1007_s10832-015-0011-0,Glass doped TiO2 (GTO),Glass (Corning 1373),RF magnetron sputtering,Ar,120.0,,1333.22,25.0,20.0
10.1007_s10832-017-0067-0,NiO,Pt/Ta/glass,Radio frequency (RF) sputtering,Unknown,100.0,1.3332199999999998,,400.0,
10.1007_s10832-017-0105-y,Zinc oxide (ZnO),Silicon (100),RF magnetron sputtering,Unknown,200.0,0.6666099999999999,,24.0,32.5
10.1007_s10832-021-00234-x,Cu-doped Cu2O,Borosilicate glass (Corning 7740),RF magnetron sputtering,Ar/N2,50.0,,1333.22,25.0,15.0
10.1007_s10832-021-00235-w,La 0.6 Sr 0.4 CoO 3 (LSC),"Silicon wafers, GDC disks, and anode-supported half-cells with YSZ/GDC electrolyte",Pulsed mid-frequency magnetron sputtering,Ar/O2,200.0,"[0.8, 1.1]",0.01,25.0,600.0
10.1007_s10832-024-00348-y,Indium-doped tin oxide (ITO),0.5 mm boro-float substrates (BFS),Radio frequency (RF) sputtering,Unknown,,,,300.0,90.0
10.1007_s10853-005-0660-5,Indium-tungsten-oxide (IWO),Fused silica glass,dc magnetron sputtering,Ar/O2,160.0,0.6,0.0002,25.0,350.0
10.1007_s10853-006-0271-9,Cu2O-NiO multicomponent oxide,OA-2 glass,r.f. magnetron sputtering,Ar/O2,80.0,2.0,,200.0,100.0
10.1007_s10853-006-0372-5,ZnO,"glass, Si (100), SiO 2 (1 lm)/Si, p + (4 lm)-Si, Au(250 nm)/Cr(50 nm)/SiO 2 (1 lm)/Si, Cu(300 nm)/Si, Al(400 nm)/Si, Pt (150 nm)/Ti(30 nm)/SiO 2 (1 lm)/Si",RF magnetron sputtering,Ar/O2,100.0,1.3332199999999998,0.0013332200000000002,"[110.0, 200.0, 300.0]",1000.0
10.1007_s10853-006-0738-8,Ga-doped ZnO (GZO),(002) sapphire and glass,rf magnetron sputtering,Ar/O2,80.0,1333.22,1333.22,25.0,300.0
10.1007_s10853-006-0841-x,Zinc oxide (ZnO),Silicon and fused quartz,Sol-gel spin coating and RF sputtering,Ar,300.0,0.6666099999999999,,150.0,80.0
10.1007_s10853-006-0844-7,Ti-doped indium oxide (ITiO),Quartz glass substrate or fused silica glass substrate,d.c. magnetron sputtering,Ar/O2,0.88,0.6,0.0002,25.0,
10.1007_s10853-006-1153-x,Nickel oxide (NiO),glass and Si,direct current (DC) sputtering,Ar/O2,,20.0,1000.0,350.0,700.0
10.1007_s10853-007-2379-y,AZO/Al/ZnO multilayer film,Alkali-free glass,RF magnetron sputtering,Ar/O2,"[150.0, 70.0]",,9.999999999999999e-06,25.0,"[200.0, 50.0, 0.0]"
10.1007_s10853-010-4517-1,Indium tin oxide (ITO),(100) Si substrate,RF magnetron sputtering,Ar/O2,75.0,,0.00066661,25.0,
10.1007_s10853-010-4561-x,Ga-N co-doped ZnO,F-doped tin-oxide (FTO) coated glass,Radio-frequency (RF) magnetron sputtering,O2/N2,100.0,2.66644,0.007865997999999999,500.0,500.0
10.1007_s10853-010-4612-3,NbN,Glass,rf magnetron sputtering,Ar/N2,300.0,0.7000000000000001,0.0002,299.85,
10.1007_s10853-011-5642-1,IrO2,TiO2/Ti/SiO2/Si,DC reactive sputtering,Ar/O2,,1.3332199999999998,,600.0,200.0
10.1007_s10853-011-6098-z,W-Mo thin films,Cover glass and silicon oxide (SiOx) film-coated Si wafer,DC magnetron sputtering,Ar,,0.4,,349.85,500.0
10.1007_s10853-012-6763-x,Amorphous TaNx,"n-type Si (100) wafers, SiO2",Reactive quasi-DC magnetron sputtering,Unknown,,,2.66644e-05,,"[14.0, 62.0, 10.0, 336.0]"
10.1007_s10853-012-7116-5,CuO/CuFe2O4,Glass,Radio-frequency sputtering,Ar,,,,450.0,300.0
10.1007_s10853-012-7123-6,Copper/iron oxide nanocomposite,Glass,Radio-frequency (RF) sputtering,Ar,200.0,,,,300.0
10.1007_s10853-013-7876-6,"HfO2, SrHfON",P-type Si (100),Magnetron sputtering,Ar/O2/N2,70.0,0.3,0.0001,,
10.1007_s10853-014-8349-2,Pure and 5 % Fe-doped ZnO,Al2O3 (001),RF magnetron sputtering,Ar,100.0,3.0,9.999999999999999e-05,25.0,
10.1007_s10853-014-8695-0,Cu2-2xZnxO,Corning Eagle 2000 glass,Combinatorial RF magnetron sputtering,Ar,"[50.0, 20.0]",2.6664399999999997,,100.0,
10.1007_s10853-015-9038-5,Aluminum-doped zinc oxide (AZO),Copper (Cu) foils,Radio frequency (RF) magnetron sputtering,Ar,100.0,0.28,,450.0,500.0
10.1007_s10853-016-0010-9,SnO2:Sb (ATO) and ZnO:Al (AZO),Glass,Sputtering,Ar/O2,1.6,,,25.0,900.0
10.1007_s10853-016-0131-1,Iridium (Ir) and Titanium (Ti),SiO2/Si (Silicon with ~1.5 nm native oxide),DC magnetron sputtering,Ar,"[4.0, 1.0]",0.66,,"[25.0, 200.0, 400.0, 700.0]","[10.0, 200.0, 60.0]"
10.1007_s10853-016-0487-2,Indium oxide,Si(111) wafers,Reactive DC magnetron sputtering,Ar/O2,60.0,,,300.0,100.0
10.1007_s10853-017-1228-x,"Mo, W, Re, Nb, Ta",Al2O3/SiO2/Si,DC magnetron sputtering,Ar/N2/H2,,93325.40000000001,1333.22,750.0,1.0
10.1007_s10853-017-1409-7,ZnO,Corning 1737 glass,RF magnetron sputtering,Ar,100.0,0.6666099999999999,0.0001133237,25.0,"[100.0, 500.0]"
10.1007_s10853-018-2430-1,Cu-doped NiO (NiO:Cu),n-type Si and glass (Schott AF 32 @ eco),RF magnetron sputtering,Ar,120.0,0.8,0.0002,300.0,100.0
10.1007_s10853-018-2692-7,GO/NiO (Graphene oxide/nickel oxide),Glass,Spin coating followed by DC/RF sputtering,O2,200.0,,0.0001199898,25.0,
10.1007_s10853-019-03343-9,"Copper-doped zinc oxide (Cu-ZnO), Cu-ZnO@GO, and Cu-ZnO@rGO",Glass slides,DC/RF sputtering,Unknown,"[200.0, 30.0]",0.03999660000000001,0.011998980000000001,,
10.1007_s10853-019-03376-0,AZO/Ag/AZO (Al-doped ZnO/Silver/Al-doped ZnO),Polyethylene terephthalate (PET),RF magnetron sputtering (for AZO layers) and DC magnetron sputtering (for Ag layer),Ar,"[220.0, 100.0]",0.399966,1.3332200000000001e-06,200.0,"[50.0, 2.5, 3.3, 5.0]"
10.1007_s10853-019-03663-w,Ti-doped Ga2O3 (GTO),Silicon (Si) (100),Co-sputtering,Unknown,"[100.0, 0.0]",,0.00133322,500.0,190.0
10.1007_s10853-019-03685-4,La2O3,Si (100) and a-IGZO TFTs,Reactive RF magnetron sputtering,Ar/O2,40.0,1.3332199999999998,0.0066661,25.0,20.0
