Repository: vatsal3512/sputtering-rag-ai

# Sputtering RAG AI

**Automated Literature Review + AI Assistant for Thin-Film Sputtering Research**

Developed at IIT Kanpur — Materials Science Department

---

### 4.4 ChromaDB — Vector Database

**What it does**: Stores the SPECTER embeddings and performs Approximate Nearest Neighbour
(ANN) search when a query arrives.

**Why ChromaDB**:

| Option | Problem |
|---|---|
| Pinecone / Weaviate | Cloud-hosted. Requires account, API key, internet. Not suitable for local research tool. |
| FAISS (Facebook) | Library, not a database. No persistence layer. Requires manual save/load. No metadata filtering. |
| Qdrant | Good choice, but heavier to set up (Docker).

File: sputtering_database_clean_final.csv (part 2 of 17)
Paper_ID,Material,Substrate,Method,Gas_Mixture_Std,Power_W,Working_Pressure_Pa,Base_Pressure_Pa,Temperature_C,Thickness_nm
10.1007_s10853-020-04766-5,"Iridium oxide (IrOx), Platinum (Pt)","Pb(Zr 0.52 Ti 0.48)O3 (PZT) thin films on Pt/TiO2/SiO2/Si wafers, or bare Silicon",Reactive DC sputter-deposition,Ar/O2,"[1000.0, 500.0]",,,500.0,10.0
10.1007_s10853-020-04917-8,Fe,Amorphous holey carbon films on TEM copper grids,Glow discharge sputter coating,Ar,,,0.0004,25.0,1.0
10.1007_s10853-020-05028-0,V2O3,silica,RF-reactive sputtering,Ar/O2,50.0,1000.0,,599.85,"[300.0, 100.0]"
10.1007_s10853-020-05282-2,TiO2/Co thin films,glass soda lime-type,DC magnetron co-sputtering,Unknown,"[120.0, 25.0]",3.33305,,"[19.850000000000023, 199.85000000000002]",
10.1007_s10853-020-05321-y,Tungsten oxide (WOx),K Glass coated with fluorine-doped tin oxide (FTO),Ion-beam sputter deposition (IBSD),Ar/O2/H2,220.0,,,"[25.0, 400.0]",
10.1007_s10853-020-05337-4,BaTiO3,"Si, SiO2, MgO",Reactive magnetron sputter deposition,Ar/O2,"[10.0, 14.0]",,,"[100.0, 400.0, 500.0, 600.0]",
10.1007_s10853-022-07408-0,Tantalum vanadium oxide (TaVOx),Fluorine-doped tin oxide (FTO) coated K-Glass,Reactive radio-frequency (rf) magnetron sputtering,Ar/O2,1.2,,9.999999999999999e-05,,75.0
10.1007_s10853-023-08236-6,Pt/N-doped ITO and Pt/ITO,Al2O3 (high-purity alumina ceramic),Radio frequency (RF) reactive magnetron sputtering,Ar/N2,,,,25.0,1000.0
10.1007_s10853-023-08717-8,"Ti(O,N)",Si(100) and c-plane sapphire,RF magnetron reactive sputtering,Ar/O2/N2,100.0,0.38,3e-07,500.0,55.0
10.1007_s10853-024-09439-1,"Polycrystalline NiO (NiO, NiO 0.97, NiO 0.94)",Pt/Ta/SiO2/Si,RF magnetron sputtering,O2,,2.6664399999999997,1333.22,500.0,50.0
10.1007_s10853-024-09801-3,Mg-doped zinc oxide (MZO) and Aluminium doped MZO (AMZO),Borosilicate glass,RF magnetron sputtering and DC magnetron co-sputtering,Ar,"[50.0, 20.0]",1.99983,,25.0,75.92
10.1007_s10853-024-10204-7,NiO,Alumina,RF magnetron sputtering,Ar,,,,,"[25.0, 52.0, 76.0]"
10.1007_s10853-024-10221-6,Na1+xZr2SixP3-xO12 (NASICON),single crystal Al2O3 (0001) wafers,Non-reactive magnetron co-sputtering,Ar,"[40.0, 26.0, 7.0]",2.0,1.1000000000000001e-05,25.0,500.0
10.1007_s10853-025-11137-5,"Tantalum, Niobium, and Molybdenum oxides (TaNbMoO)",Ti,Reactive DC magnetron sputtering (Combinatorial and co-sputtering),Ar/O2,"[100.0, 190.0, 100.0]",0.7000000000000001,0.00019999999999999998,200.0,1640000.0
10.1007_s10854-006-0007-2,Copper aluminum oxide (CuAlO2),Glass,DC reactive magnetron sputtering,Ar/O2,,,0.0005,249.85000000000002,120.0
10.1007_s10854-006-9032-4,Ruthenium oxide (RuO2),"glass, quartz, Si and Si/SiO2",rf-magnetron sputtering,Ar,100.0,1.2,0.00035,25.0,700.0
10.1007_s10854-006-9039-x,Aluminum-doped zinc oxide (AZO),Corning 1737 glass,DC magnetron sputtering,Ar,40.0,0.6666099999999999,2.6664399999999996e-07,25.0,
10.1007_s10854-006-9040-4,Ga-doped ZnO (ZnO:Ga),(002) sapphire and glass,rf magnetron sputtering,Ar/O2,80.0,1333.22,1333.22,200.0,
10.1007_s10854-006-9111-6,HfO2,p-type Si (100),RF sputtering,Ar,,0.799932,0.00015998639999999998,,15.0
10.1007_s10854-007-9273-x,ZnO,lime-glass,RF magnetron sputtering,Ar,"[30.0, 200.0, 500.0]",0.3,0.00030000000000000003,580.0,150.0
10.1007_s10854-007-9375-5,Al-doped ZnO (ZnO:Al),Corning glass #1737,D.C. magnetron sputtering,Ar,,0.133322,,150.0,100.0
10.1007_s10854-007-9415-1,Zinc Oxide (ZnO),"Si, SiO2/Si, Au/Ti/Si, and Au/Ti/SiO2/Si",RF magnetron sputtering,Ar/O2,"[100.0, 300.0]",2.266474,,"[100.0, 400.0]",
10.1007_s10854-007-9489-9,Al-doped ZnO (AZO),Glass slide,Nonreactive DC magnetron sputtering,Ar,,,,25.0,
10.1007_s10854-008-9607-3,Zn 1-x Co x O:Al,(001) sapphire (a-Al2O3),RF and DC magnetron sputtering,Ar,"[150.0, 30.0, 3.0]",0.6666099999999999,1.33322e-05,500.0,200.0
10.1007_s10854-008-9712-3,ZnO:Al,1737F Corning glass substrate,R.F. magnetron sputtering,Ar,50.0,,0.001066576,25.0,52.0
10.1007_s10854-008-9727-9,Compositionally graded Ba 1-x Sr x TiO 3 (BST),Fused quartz and Pt/Ti/SiO 2 /Si,RF magnetron sputtering,Ar/O2,100.0,4.0,0.0004,600.0,600.0
10.1007_s10854-008-9820-0,Bi doped ZnO,glass,rf magnetron sputtering,Ar,110.0,1.6,8e-05,"[25.0, 400.0]",
10.1007_s10854-009-9865-8,Al-doped ZnO (AZO),Glass slide,Nonreactive DC magnetron sputtering,Unknown,120.0,,10.0,"[25.0, 250.0]",
10.1007_s10854-009-9867-6,Molybdenum oxide (MoO3),Glass and crystalline silicon (111),DC reactive magnetron sputtering,Ar/O2,2.3,4.0,0.0005,249.85000000000002,400.0
10.1007_s10854-009-9874-7,ZnO,Corning glass and SiO2/Si,Ion beam sputtering,Ar,,0.0048,9e-05,25.0,
10.1007_s10854-009-9919-y,Barium-strontium-zinc niobate (BSZN),Single-crystal SiO 2 (110),RF magnetron sputtering,Ar/O2,200.0,0.25,0.001,610.0,2970.0
10.1007_s10854-009-9932-1,Indium tin oxide (ITO),soda lime glasses,DC magnetron sputtering,Ar/O2,13.0,0.999915,,400.0,
10.1007_s10854-009-9975-3,ZnO,Glass,rf magnetron sputtering,Ar/O2,100.0,0.7,0.0006000000000000001,25.0,100.0
10.1007_s10854-009-9979-z,Titanium dioxide (TiO2),Glass,dc sputtering,Other,,0.2,,"[249.85000000000002, 307.85]",280.0
10.1007_s10854-009-9999-8,Titanium dioxide (TiO2),Borosilicate glass,RF reactive magnetron sputtering,Ar/O2,200.0,1.5998640000000002,0.00066661,,
10.1007_s10854-010-0066-2,Tin-doped indium oxide (ITO),Quartz,RF magnetron sputtering,Ar,250.0,0.66661,1333.22,50.0,400.0
10.1007_s10854-010-0183-y,Ba 0.5 Sr 0.5 Nb 2 O 6 and Ba 0.27 Sr 0.75 Nb 2 O 5.78,SiO 2 (110),Radio frequency (RF) magnetron sputtering,Ar,250.0,0.25,0.001,"[610.0, 150.0]",
10.1007_s10854-010-0230-8,HfO2,P-type silicon (100) and Pt/Si,RF Sputtering,Ar,,799.932,0.00015998639999999998,,"[20.0, 22.0, 200.0]"
10.1007_s10854-010-0243-3,Indium tin oxide (ITO),Soda lime glass,RF magnetron sputtering,Ar,"[50.0, 75.0]",,1333.22,,
10.1007_s10854-011-0334-9,BaO-SrO-ZnO-Nb2O5 ceramic,SiO2 (110) single-crystal,Radio frequency (RF) magnetron sputtering,Ar/O2,200.0,0.25,0.001,610.0,3100.0
10.1007_s10854-011-0368-z,Samarium oxide (Sm2O3),n-type silicon (100),Radio frequency magnetron sputtering,Ar,150.0,1.7331860000000001,,,15.0
10.1007_s10854-011-0375-0,Dielectric ceramic thin film (Ba x Sr 1-x Nb 2 O 6 and ZnO phases),SiO 2 (110) singlecrystal,Radio frequency (RF) magnetron sputtering,Ar,200.0,0.25,0.001,"[25.0, 200.0]",
10.1007_s10854-011-0394-x,Al-doped (4 at%) ZnO (AZO),Glass (Eagle 2000),DC magnetron sputtering,Ar,100.0,0.46,,350.0,350.0
10.1007_s10854-011-0400-3,Aluminum-doped zinc oxide (AZO),Corning glass,DC magnetron sputtering,Ar,100.0,0.46,0.0005,250.0,365.0
10.1007_s10854-011-0554-z,BaO-SrO-ZnO-Nb2O5,SiO2 (110),Radio frequency (RF) magnetron sputtering,Ar/O2,200.0,0.25,0.001,"[25.0, 600.0]",
10.1007_s10854-011-0564-x,BaO-SrO-ZnO-Nb 2 O 5,SiO 2 (110),RF magnetron sputtering,Ar,200.0,0.25,0.001,610.0,
10.1007_s10854-011-0570-z,Titanium oxide (TiOx),Si3N4-coated Silicon,dc reactive magnetron sputtering,Ar/O2,100.0,0.8,,250.0,100.0
10.1007_s10854-011-0598-0,Al-doped zinc oxide (AZO),Polyethylene terephthalate (PET),Radio frequency (rf) magnetron sputtering,Ar,150.0,2.6664399999999997,,25.0,"[3.0, 10.0]"
10.1007_s10854-012-0632-x,Al-doped ZnO (AZO),"Glass, polyimide film (PI), and stainless steel",Radio frequency (RF) magnetron sputtering,Ar,120.0,1.0,10.0,300.0,
10.1007_s10854-012-0681-1,Titanium dioxide (TiO2),Glass,DC reactive magnetron sputtering,Ar/O2,,,9.999999999999999e-05,400.0,
10.1007_s10854-012-0735-4,Ga-doped zinc oxide (GZO),Soda-lime glass,Radio frequency (rf) magnetron sputtering,Ar,120.0,1.99983,0.000599949,"[25.0, 100.0]",600.0
10.1007_s10854-012-0768-8,Indium tin oxide (ITO),Soda lime glass,DC magnetron sputtering,Ar,100.0,,1333.22,25.0,
10.1007_s10854-012-0769-7,"Al-doped zinc oxide (ZnO: Al, AZO)",Corning Eagle XG glass,RF magnetron sputtering,Ar,150.0,0.2133152,0.000399966,27.0,40.0
10.1007_s10854-012-0836-0,"Al-doped zinc oxide (ZnO:Al, AZO)",glass,direct current pulse magnetron sputtering,Ar,350.0,0.8,0.003,270.0,700.0
10.1007_s10854-012-0862-y,Ga doped ZnO,7095 glass,Radio frequency magnetron sputtering,Ar,2.83,8.0,0.0005,25.0,400.0
10.1007_s10854-012-0906-3,Mn-Co-Ni oxide,glazed Al2O3 substrate,reactive RF magnetron sputtering,Unknown,0.95,,,900.0,
10.1007_s10854-012-0922-3,TiO x,K9 glass,dc reactive magnetron sputtering,Ar/O2,100.0,0.2,0.0001,25.0,280.0
10.1007_s10854-012-0927-y,Zinc oxide (ZnO),c-plane sapphire (0001 plane),Direct current (d.c) magnetron sputtering,Ar/O2,80.0,10.0,10.0,600.0,44.0
10.1007_s10854-012-0938-8,ZnO:Al (AZO),Glass substrates,RF magnetron sputtering,Ar,25.0,2.7,"[0.00011, 0.00027, 0.00054]",25.0,200.0
10.1007_s10854-012-0957-5,Al-doped ZnO (AZO),p-type Si(100),r.f. magnetron sputtering,Unknown,300.0,0.4,,400.0,100.0
10.1007_s10854-012-1031-z,Indium Tin Oxide (ITO),Corning 7059 glass,RF magnetron sputtering,Ar/O2,200.0,1.0,0.00133,374.85,400.0
10.1007_s10854-012-1042-9,Al-doped ZnO (AZO),quartz,RF magnetron sputtering,Ar,60.0,1.0,0.0001,25.0,315.0
10.1007_s10854-013-1298-8,Indium tin oxide (ITO),Quartz,RF magnetron sputtering,Ar,100.0,0.5,0.001,"[25.0, 500.0]",200.0
10.1007_s10854-013-1327-7,Hydrogenated aluminum doped zinc oxide (HAZO),Quartz,DC magnetron sputtering,Ar/H2,60.0,0.6,0.0005,200.0,
10.1007_s10854-013-1528-0,Aluminum doped zinc oxide (AZO),Indium tin oxide (ITO) coated polyethylene terephthalate (PET),Radio frequency (RF) magnetron sputtering,Ar,,0.3,3.9e-06,25.0,25.0
10.1007_s10854-013-1694-0,Al-doped ZnO (AZO),Glass (Corning 1737),Radio frequency (RF) magnetron sputtering,Ar,150.0,2.0,0.00107,"[500.0, 800.0]",1000.0
10.1007_s10854-014-1829-y,Mn 1.4 Co 1.0 Ni 0.6 O 4 (MCN) spinel oxide,amorphous Al 2 O 3,Radio frequency (RF) magnetron sputtering,Ar,100.0,0.4,0.005,200.0,5.0
10.1007_s10854-014-1850-1,Molybdenum doped ZnO (MZO),Glass,RF magnetron co-sputtering,Ar,"[125.0, 20.0]",0.67,0.008,100.0,
10.1007_s10854-014-1962-7,Ga-doped ZnO (GZO) and ZnO,Polyethylene terephthalate (PET),RF magnetron sputtering,Ar,70.0,0.5,,25.0,"[300.0, 120.0, 220.0]"
10.1007_s10854-014-2105-x,Ga-doped ZnO (GZO),Eagle 2000 glass,RF magnetron sputtering,Ar/O2,60.0,0.933254,0.000266644,400.0,
10.1007_s10854-014-2144-3,HfO2,Si and quartz,Radio frequency magnetron sputtering,Ar,80.0,0.35,0.0001,25.0,
10.1007_s10854-014-2186-6,ZnO:Al thin film,quartz,radio frequency magnetron sputtering,Ar,100.0,0.28,0.002,450.0,800.0
10.1007_s10854-014-2248-9,Al-doped ZnO (AZO),Soda-lime-silica glass,rf magnetron sputtering and sol-gel (dip-coating),Ar/O2,100.0,,0.001,25.0,"[410.0, 750.0, 460.0]"
10.1007_s10854-014-2313-4,Aluminum-doped zinc oxide (AZO),Glass and (111)-oriented textured p-Si wafers,RF magnetron sputtering,Ar/H2,100.0,0.6,0.00030000000000000003,200.0,120.0
10.1007_s10854-014-2322-3,Undoped ZnO,Si (111),RF magnetron sputtering,Ar/O2,120.0,1.99983,0.001066576,600.0,200.0
10.1007_s10854-014-2323-2,Undoped zinc oxide (ZnO),Quartz,Radio frequency (rf) magnetron sputtering,Ar/O2,120.0,1.0,0.0005,"[500.0, 800.0]",700.0
10.1007_s10854-014-2457-2,Aluminum-doped zinc oxide (AZO),Glass,rf magnetron sputtering,Ar,110.0,0.3,0.0005200000000000001,440.0,430.0
10.1007_s10854-014-2467-0,AlN,"Si (100), Si (111), SiO2, a-Si",RF magnetron sputtering,Ar/N2,"[150.0, 200.0, 250.0, 300.0]",,,,554.0
10.1007_s10854-014-2501-2,NiO:WO3 (95:5),Glass,RF magnetron sputtering,Unknown,100.0,0.5,,"[100.0, 200.0, 300.0]",
10.1007_s10854-015-2886-6,AZO/Mo/AZO (OMO),Glass,RF and DC magnetron sputtering,Ar,"[130.0, 40.0]",0.5,0.007,25.0,"[55.0, 15.0]"
10.1007_s10854-015-2979-2,Aluminum and Gallium co-doped Zinc Oxide (ZAG),Soda lime glass,DC sputtering,Unknown,"[100.0, 200.0, 300.0]",0.8099999999999999,0.0006799999999999999,25.0,300.0
10.1007_s10854-015-3174-1,BiFeO3,p-type Si (100),RF magnetron sputtering,Ar,150.0,0.8932574000000001,0.0014665420000000001,0.0,300.0
10.1007_s10854-015-3179-9,Hafnium oxide (HfO2),p-type silicon (100),RF magnetron sputtering,Ar/O2,150.0,,,,20.0
10.1007_s10854-015-3277-8,Aluminum-doped zinc oxide (AZO),Glass,Radio frequency (RF) magnetron sputtering and DC magnetron sputtering (co-sputtering),Ar,"[300.0, 20.0, 200.0]",1333.22,,,26.14
10.1007_s10854-015-3310-y,Vanadium oxide (VOx),R-plane sapphire,dc facing targets magnetron sputtering followed by rapid-thermal-annealing (RTA),Ar/O2,,,0.0004,450.0,
10.1007_s10854-015-3326-3,"ITO/AZO bilayer, ITO/iZO bilayer, and AZO single-layer",Soda-lime glass sheets,Magnetron sputtering (pulsed DC and reactive),O2,2000.0,0.3,,"[200.0, 25.0]",900.0
10.1007_s10854-015-3436-y,Zinc oxide (ZnO),n-type silicon (100),Reactive RF magnetron sputtering,Ar/O2,150.0,0.4,,200.0,
10.1007_s10854-015-3491-4,Indium doped zinc oxide (IZO),p-type porous silicon,rf-magnetron sputtering,Ar,,,,25.0,400.0
10.1007_s10854-015-3652-5,Cupric oxide (CuO),Soda lime glass,DC reactive magnetron sputtering,Ar/O2,80.0,2.0,0.0005,400.0,350.0
10.1007_s10854-015-3663-2,Gallium-doped Zinc Oxide (ZnO:Ga),Glass,RF magnetron sputtering,Ar,60.0,1000.0,1000.0,25.0,300.0
10.1007_s10854-015-3759-8,Titanium nitride (TiNx) and Titanium oxynitride (TiNxOy),Sodalime glass,DC reactive magnetron sputtering,Ar/N2,200.0,,0.00133,,
10.1007_s10854-015-3804-7,ZnO and Al:ZnO (AZO),quartz,Radio-frequency magnetron sputtering,Ar/O2,125.0,0.7799999999999999,0.02,25.0,5.0
10.1007_s10854-015-3832-3,"(Na, K)NbO3 (KNN)",Pt/Ti/SiO2/Si(100),RF magnetron sputtering,Ar/O2,90.0,1.3,,200.0,200.0
10.1007_s10854-015-3862-x,Al-doped ZnO (ZnO:Al),Corning #7059,RF magnetron sputtering,Ar,225.0,,1333.22,60.0,196.0
10.1007_s10854-015-3946-7,Indium tin oxide (ITO),Alumina ceramic and Ni-based superalloy,Radio frequency (r. f.) magnetron sputtering,Ar/N2,,0.6000000000000001,,"[25.0, 1000.0]",1000.0
10.1007_s10854-015-3947-6,Al-doped ZnO (AZO),Poly-ethylene naphthalate (PEN),RF-magnetron sputtering,Ar,60.0,1000.0,1000.0,80.0,500.0
10.1007_s10854-015-4104-y,Ti-Ga co-doped zinc oxide (TGZO),Glass,Radio frequency (RF) magnetron sputtering,Ar,210.0,0.8,0.00045000000000000004,300.0,847.0
10.1007_s10854-015-4151-4,MoO x,ITO-coated glass,Direct Current (DC) magnetron sputtering,Ar/O2,50.0,1.0,0.0005,,
10.1007_s10854-015-4221-7,BaTiO3,ZnO nanorods array on n-type silicon,rf magnetron sputtering,Ar,160.0,0.5,0.0001,,50.0
10.1007_s10854-016-4375-y,Indium tin oxide (ITO),"Fused silica, glass, SiO2/glass","r.f. sputtering, sol-gel technique and dip-coating",Ar/N2,,,,"[260.0, 400.0, 500.0, 600.0]",20.0
10.1007_s10854-016-4578-2,Lithium-doped Nickel Oxide (NiO:Li),(0001) sapphire,Magnetron sputtering,Ar/O2,,1.0,10.0,350.0,200.0
10.1007_s10854-016-4663-6,HfO2,2 inch low resistive p-type Si (100),RF sputtering,Ar,250.0,0.399966,0.000399966,1000.0,100.0
10.1007_s10854-016-4679-y,"Al doped ZnO (AZO), Ga doped ZnO (GZO), and Al-Ga co-doped ZnO (AGZO)",Glass,DC magnetron sputtering,Ar,300.0,0.7799999999999999,0.0006000000000000001,25.0,10.0
10.1007_s10854-016-4738-4,Al-doped ZnO (AZO),Soda-lime glass and SiNx-free c-Si solar cells,DC magnetron sputtering,Ar/H2,4.1,0.1,,250.0,220.0
10.1007_s10854-016-4770-4,Nb2O5:MoO3 (95:5 and 85:15),glass and fluorine doped tin oxide (FTO) coated glass,RF magnetron sputtering,Ar,100.0,2.0,0.002,300.0,1030.0
10.1007_s10854-016-4771-3,Undoped and Cu-doped ZnO (ZnO:Cu),Glass,Magnetron co-sputtering,Ar/O2,"[100.0, 10.0, 20.0]",0.5,0.00045000000000000004,"[25.0, 600.0]",100.0
10.1007_s10854-016-5053-9,Indium tin oxide (ITO),Soda-lime glass slides,Radio frequency (RF) magnetron sputtering,Ar/O2,,,,500.0,200.0
10.1007_s10854-016-5115-z,Al-doped ZnO (AZO),Single crystalline silicon and quartz glass,Magnetron sputtering (RF and DC),Ar/O2,"[200.0, 5.0]",0.6,0.0004,300.0,100.0
10.1007_s10854-016-5180-3,ZnO:Al (AZO),Low-iron glass,DC magnetron sputtering,Ar,100.0,0.6,0.0004,350.0,406.0
10.1007_s10854-016-5223-9,Indium tin oxide (ITO),0.5 mm thick soda-lime glass,RF magnetron sputtering,Ar,250.0,0.32,0.00030000000000000003,25.0,225.0
10.1007_s10854-016-5260-4,Zirconium oxide (ZrO2),Bolo33 glass wafers and p-type silicon (100) wafers,Reactive magnetron sputter deposition,Ar/O2,150.0,0.19998300000000002,0.000399966,25.0,73.0
10.1007_s10854-016-5261-3,Al doped ZnO (AZO),corning 1737 glass,RF magnetron sputtering,Ar,25.0,0.266644,0.000266644,25.0,200.0
10.1007_s10854-016-5467-4,Dy doped ZnO,Quartz,RF magnetron sputtering,Ar,150.0,,1000.0,300.0,250.0
10.1007_s10854-016-5471-8,Nb-doped TiO2 (TNO),Glass,RF magnetron sputtering,Ar,3.1,0.3,0.001,25.0,
10.1007_s10854-016-5475-4,Titanium-gallium-zinc oxide (TiGa-ZnO),Glass,Radio frequency (rf) magnetron sputtering,Ar,215.0,0.5,0.0005400000000000001,296.85,
10.1007_s10854-016-5494-1,Undoped and Ga-doped ZnO (GZO),Glass and p-Silicon wafers,RF magnetron sputtering,Ar,200.0,0.6,10.0,25.0,450.0
10.1007_s10854-016-5516-z,Aluminum doped zinc oxide (AZO),Corning 1737F glass,Radio-frequency (RF) sputtering and Sol-gel (dip-coating),Ar/N2,60.0,1333.22,1333.22,300.0,300.0
10.1007_s10854-016-5587-x,HfO2,p-type Si (100),RF sputtering,Ar,250.0,0.399966,0.000399966,1000.0,100.0
10.1007_s10854-016-5591-1,Tin-doped indium oxide (ITO),Glass,DC magnetron sputtering,Ar,20.0,3.199728,0.0013332200000000002,,70.0
10.1007_s10854-016-5675-y,Indium-tin-oxide (ITO),Glass,Pulsed dc magnetron sputtering,Ar,100.0,0.5,0.0005,"[25.0, 249.85000000000002]","[175.0, 185.0, 200.0]"
10.1007_s10854-016-5846-x,Calcium copper titanate (CCTO),p-type silicon (100),RF magnetron sputtering,Ar,105.0,,,"[25.0, 950.0]",100.0
10.1007_s10854-016-5869-3,ZnO:Al:N,Corning glass (Eagle 2000),Direct current (DC) reactive magnetron sputtering,Ar/O2/N2,100.0,6.6661e-05,6.6661e-07,25.0,250.0
10.1007_s10854-016-5885-3,CuSbS2,TiN-coated Mo/glass,Co-sputtering,Ar,"[50.0, 2.0]",,,"[300.0, 350.0]","[50.0, 300.0, 300.0]"
10.1007_s10854-016-5992-1,Cr-doped ZnO,Glass,RF magnetron sputtering,Ar/O2,150.0,1.5,0.0006000000000000001,400.0,
10.1007_s10854-016-6104-y,Ti-doped ZnO (TZO),Glass (Microslides),RF magnetron sputtering,Ar,150.0,,5e-05,150.0,360.0
10.1007_s10854-016-6120-y,CuO,Microscope glass slide,Reactive RF magnetron sputtering,Unknown,,,,,
10.1007_s10854-016-6158-x,Gallium-doped Zinc Oxide (GZO),Glass,RF magnetron sputtering,Ar,60.0,1000.0,1000.0,25.0,1000.0
10.1007_s10854-016-6163-0,Pb(Zr 0.52 Ti 0.48 )O 3 (PZT),Oxidized Si(001) wafer (SiO2/Si),RF sputtering,Ar,"[60.0, 75.0]",,,400.0,
10.1007_s10854-016-6211-9,W-doped ZnO (WZO),quartz glass,radio frequency (RF) magnetron sputtering,Ar,"[100.0, 150.0, 200.0, 250.0, 300.0, 200.0]",1.0,0.0008500000000000001,25.0,1300.0
10.1007_s10854-016-6286-3,Ga doped ZnO (GZO),PC (polycarbonate),RF magnetron sputtering,Ar,190.0,0.25,0.0025,25.0,
10.1007_s10854-017-6415-7,Al doped zinc oxide (AZO),Low-iron glass,DC magnetron sputtering,Ar/O2,200.0,0.4,,350.0,1300.0
10.1007_s10854-017-6426-4,Ga-doped ZnO (GZO),n-Si and glass,RF magnetron sputtering,Ar,"[100.0, 150.0, 200.0]",1000.0,1000.0,25.0,
10.1007_s10854-017-6671-6,Al-doped zinc oxide (AZO),Bare glass and ITO-coated glass,Radio frequency (RF) sputtering,Ar,300.0,0.03999660000000001,0.00199983,400.0,"[100.0, 200.0, 300.0]"
10.1007_s10854-017-6742-8,Mn-Co-Ni-O (MCN) spinel oxide,Alumina ceramic (Al2O3),RF sputtering,Ar/O2,100.0,1.0,0.0001,"[200.0, 750.0]","[5400.0, 670.0, 550.0, 470.0]"
10.1007_s10854-017-6826-5,Hydrogenated amorphous indium-tin-oxide (ITO),Glass,Reactive gas-timing DC magnetron sputtering,Ar/H2,100.0,3.33305,,,380.0
10.1007_s10854-017-6934-2,Calcium copper titanate (CCTO),p-type silicon,RF magnetron sputtering,Ar,105.0,0.5,,25.0,100.0
10.1007_s10854-017-7036-x,ZnO,Glass and silica-on-silicon (SiO2/Si(100)),RF magnetron sputtering,Ar,100.0,0.66661,0.000266644,25.0,"[172.0, 177.0, 335.0, 343.0]"
10.1007_s10854-017-7061-9,Hf 1-x Ti x O 2,p-type silicon (100),RF magnetron reactive co-sputtering,Ar/O2,"[90.0, 150.0]",0.8,,25.0,30.0
10.1007_s10854-017-7126-9,Copper-doped ZnO,Fused silica and tantalum,Co-sputtering (RF magnetron sputtering and DC sputtering),Ar,"[100.0, 18.0]",1.9,0.0007999999999999999,,
10.1007_s10854-017-7135-8,"ZnO, CuO, ZnO-CuO heterostructure","Si(111), quartz, fluorine doped tin oxide (FTO)","RF magnetron sputtering, DC magnetron sputtering, low temperature wet chemical method (chemical bath deposition), thermal oxidation",Ar,,,0.005,"[80.0, 200.0, 400.0]",100.0
10.1007_s10854-017-7165-2,Indium doped zinc oxide (IZO),Low-sodium glass,RF magnetron sputtering,Ar,200.0,,0.0005,25.0,50.0
10.1007_s10854-017-7208-8,Mn-Co-Ni-O (MCN) spinel oxide,thermally oxidized SiO2/Si (100),RF sputtering,Ar/O2,40.0,1.0,0.0001,150.0,"[470.0, 52.0, 45.0]"
10.1007_s10854-017-7241-7,Yttrium Oxide (Y2O3),p-type (100) Si,Sputtering,Ar,300.0,1.0,0.0004,"[500.0, 700.0, 900.0]",150.0
10.1007_s10854-017-7431-3,Aluminum-doped zinc oxide (AZO),Soda-lime glass (SLG),RF-magnetron sputtering,Ar/O2,1.8,0.133322,,200.0,500.0
10.1007_s10854-017-7500-7,ZnO,n-type silicon (Si),RF magnetron sputtering,Ar/O2,50.0,3.733016,0.533288,25.0,"[100.0, 200.0]"
10.1007_s10854-017-7516-z,Indium-zinc-tin oxide (IZTO),"Polyether sulfone (PES), polyethylene terephthalate (PET), and polyethylene naphthalate (PEN)",RF magnetron sputtering,Unknown,,,,,
10.1007_s10854-017-7729-1,ZnO,6H-SiC,Radio frequency (rf) reactive magnetron sputtering,Ar/O2,150.0,0.9,5e-05,400.0,"[143.0, 211.0, 305.0, 408.0]"
10.1007_s10854-017-8118-5,CuO and Mn doped CuO,"glass, (100) oriented silicon and type 304 stainless steel (SS-304)",Reactive radio frequency (RF) magnetron sputtering,O2,"[80.0, 20.0]",,,199.85000000000002,
10.1007_s10854-017-8217-3,Gallium-magnesium codoped zinc oxide (GMZO),Glass,Radio frequency (RF) magnetron sputtering,Ar,135.0,3.0,0.00030000000000000003,396.85,
10.1007_s10854-017-8237-z,Ti-doped ZnO (TZO) thin films,UV grade glass substrate,DC/RF magnetron sputtering,Unknown,30.0,,,,
10.1007_s10854-017-8342-z,SnO2 and ZnO-SnO2 composite,Soda-lime glass,Reactive magnetron sputtering (pure SnO2) and co-sputtering (ZnO-SnO2),Ar/O2,"[80.0, 50.0, 50.0]",1.5,0.002,"[300.0, 350.0, 400.0, 450.0]",
10.1007_s10854-018-00619-9,"YMnO3 (YMO) and YMn1-xOsxO3 (YMOO) (x = 0.01, 0.05, 0.10)",Indium tin oxide (ITO) coated glass and borosilicate microscope slides,Radio frequency (rf) magnetron sputtering,Ar,,0.266644,0.000266644,500.0,120.0
10.1007_s10854-018-00620-2,Nickel doped Zinc Oxide (NZO),Quartz,Magnetron Sputtering (Co-sputtering),Ar,"[150.0, 40.0]",63.99456,1.3332199999999998,450.0,
10.1007_s10854-018-0158-y,ITO/In2O3,Fused quartz glass,RF magnetron sputtering,Ar/O2,150.0,1.0,0.00075,25.0,500.0
10.1007_s10854-018-0232-5,oxygen-deficient zinc oxide (ZnO 0.81),conductive silicon wafers,radio-frequency magnetron sputtering (RFMS),Ar,100.0,1.0,,,270.0
10.1007_s10854-018-0395-0,Co-doped CuO,Glass,DC/RF reactive magnetron sputtering,Unknown,50.0,,,,
10.1007_s10854-018-0450-x,In2O3/ITO thin film thermocouples (TFTCs) with Al2O3 protecting layer,Alumina (Al2O3),Radio frequency magnetron sputtering (for In2O3 and ITO) and spin-coating (for Al2O3),Unknown,,,,"[1250.0, 1000.0]",
10.1007_s10854-018-8614-2,"ZnO, Ag","Si (111), quartz, fluorine doped tin oxide (FTO)","RF magnetron sputtering, DC magnetron sputtering, chemical bath deposition (CBD)",Ar,,,,"[80.0, 200.0]","[100.0, 200.0, 10.0, 15.0, 50.0]"
10.1007_s10854-018-8854-1,Copper doped ZnO (ZnO:Cu),Corning glass,RF and DC sputtering,Ar/N2,"[100.0, 25.0]",0.333305,,"[25.0, 250.0, 350.0]",160.0
10.1007_s10854-018-8920-8,Aluminum doped zinc oxide (AZO),Soda lime glass,Radio frequency (RF) magnetron sputtering,Ar,"[70.0, 150.0, 175.0, 200.0]","[0.0266644, 0.266644]",0.00066661,25.0,0.135
10.1007_s10854-018-9032-1,Cu-N codoped ZnO,glass,magnetron cosputtering,Ar,"[100.0, 20.0]",0.5,0.0008,,100.0
10.1007_s10854-018-9101-5,MoO3,Corning Eagle XG glass and indium-tin-oxide (ITO)-coated glass,rf reactive magnetron sputtering,Ar/O2,35.0,,0.0033,,120.0
10.1007_s10854-018-9200-3,Copper doped amorphous-Ga2O3 (amorphous-Ga2O3:Cu) and copper doped β-Ga2O3 (β-Ga2O3:Cu),Corning glass,RF-sputtering (for Ga2O3) and DC-sputtering (for Cu),Ar,"[125.0, 25.0]",0.39996600000000004,,"[25.0, 300.0]",25.0
10.1007_s10854-018-9270-2,Co-doped ZnO,Silicon (Si),rf-magnetron sputtering,Ar,,,,25.0,
10.1007_s10854-018-9435-z,Vanadium nitride (VN),Silicon,DC plasma reactive sputtering,Ar/N2,15.0,,,,"[210.0, 780.0, 1550.0]"
10.1007_s10854-018-9457-6,SnO2-TiO2,Si (100) and ITO coated glass,RF Sputtering,Ar,"[130.0, 10.0]",4.0,0.0008869999999999998,25.0,200.0
10.1007_s10854-018-9584-0,ZnO,p-type silicon <100> wafer with 1 µm thermally grown SiO2,Reactive RF magnetron sputtering,Ar/O2,400.0,2.6664399999999997,0.000266644,25.0,800.0
10.1007_s10854-018-9853-y,Al-doped ZnO (AZO) and Indium tin oxide (ITO),Soda-lime glass,RF magnetron sputtering,Ar,80.0,0.3,,"[25.0, 50.0, 100.0, 150.0, 200.0, 250.0, 300.0, 350.0, 400.0, 450.0, 500.0]",147.0
10.1007_s10854-018-9925-z,ZnO,Glass,RF magnetron sputtering,Ar,100.0,,0.00066661,25.0,130.0
10.1007_s10854-019-00723-4,Graphene,Iron oxide (IO) coated glass,RF magnetron sputtering,Ar,150.0,19.998300000000004,0.000133322,400.0,34.0
10.1007_s10854-019-00766-7,Gallium-doped zinc oxide (GZO),Quartz,Radio frequency (RF) magnetron sputtering,Ar/H2,300.0,,0.0008500000000000001,,
10.1007_s10854-019-00938-5,(Hf 0.52 Ti 0.48 )Ox and (Hf 0.29 Ti 0.71 )Ox,Fused silica (SiO2) and silicon,Reactive magnetron co-sputtering,Ar/O2,,1.5,,,"[660.0, 480.0]"
10.1007_s10854-019-00979-w,Silicon dioxide (SiO2) and Indium tin oxide (ITO),High transparent bacterial cellulose (HTBC) / Boe-GPTS membranes,Radio frequency (RF) magnetron sputtering,Ar,"[60.0, 50.0]","[200.0, 6.0]",1.0,25.0,"[300.0, 90.0]"
10.1007_s10854-019-01171-w,Indium Tin Oxide (ITO),Glass and silicon,Radio Frequency (RF) magnetron sputtering,Ar/O2,160.0,,2.9999999999999997e-05,25.0,50.0
10.1007_s10854-019-01255-7,"CaCu3+xTi4O12+x (x = 0, 0.1, 0.2, 0.4, 0.8)",Pt/Ti/SiO2/Si,Magnetron sputtering,Ar,200.0,0.9,,,
10.1007_s10854-019-01319-8,NbOx (NbO2 and Nb2O5),Silicon (100) and quartz,DC reactive magnetron sputtering,Ar/O2,9.87,1.07,0.0005,720.0,
10.1007_s10854-019-01329-6,AZO,Glass,RF magnetron sputtering,Ar,"[70.0, 100.0, 125.0]",10.66576,1333.22,25.0,"[150.0, 295.0, 420.0]"
10.1007_s10854-019-01342-9,"Rare earth (Sm, La, Nd) doped Cadmium Oxide (CdO)",Glass,RF magnetron sputtering,Ar,100.0,0.2,0.0005,25.0,960.0
10.1007_s10854-019-01451-5,undoped ZnO,"a-, c-, m- and r-plane sapphire (Al2O3)",Radio frequency (rf) magnetron sputtering,Ar,100.0,2.0,0.0008,25.0,400.0
10.1007_s10854-019-01480-0,Nickel,"FTO-coated glass, ITO-coated glass, and silicon wafers",Magnetron sputtering,Ar,300.0,0.599949,,175.0,100.0
10.1007_s10854-019-01503-w,(SnO2/In2O3)69 heterostructures,Monocrystalline silicon (100) and sitall,Layer-by-layer ion-beam sputtering,Ar,,0.0933254,,25.0,"[4.9, 0.4]"
10.1007_s10854-019-01690-6,CuM/AZO composite (Copper micro-mesh/Aluminum-doped Zinc Oxide),Polyethylene terephthalate (PET),RF magnetron sputtering (for AZO) and DC magnetron sputtering (for CuM),Ar/O2,"[100.0, 50.0]",1.0,,25.0,"[200.0, 800.0]"
10.1007_s10854-019-01691-5,Al doped ZnO (Al 0.02 Zn 0.98 O),Si (100),RF magnetron sputtering,Ar/O2,100.0,0.9065896,0.00039863278000000003,"[100.0, 300.0]",150.0
10.1007_s10854-019-01796-x,Al-doped zinc oxide (AZO),"glass, quartz, and indium tin oxide (ITO)",rf magnetron sputtering,Ar,200.0,1.1,0.0025,25.0,10.0
10.1007_s10854-019-01834-8,ZnO,SiO 2 /Si,Radio frequency (RF) magnetron sputtering,Ar,,,,100.0,
10.1007_s10854-019-01892-y,ZnO,Polyethylene terephthalate (PET),RF magnetron sputtering,Ar/O2,150.0,,,25.0,100.0
10.1007_s10854-019-02185-0,Al2O3:CuO,Quartz glass,Radio frequency (RF) magnetron sputtering,Ar,300.0,,,"[25.0, 1000.0]",422.0
10.1007_s10854-019-02202-2,ZnO and MgZnO,Si (100),RF/DC magnetron co-sputtering,Ar,"[75.0, 10.0]",0.533288,2.66644e-05,"[25.0, 400.0, 500.0, 600.0]",300.0
10.1007_s10854-019-02205-z,"Ag, AZO (aluminum doped zinc oxide), Al2O3 (aluminum oxide)",Glass and silicon,Magnetron sputtering,Ar/O2,,"[1.3332199999999998, 0.399966]",1333.22,25.0,"[25.0, 6.0, 16.0, 9.0]"
10.1007_s10854-019-02286-w,Ga-doped ZnO (GZO),Si and glass (soda lime glass),RF magnetron sputtering,Ar,,1333.22,1333.22,25.0,
10.1007_s10854-019-02459-7,HfO2,Boron doped silicon p-type <100> (also TiN/Silicon),Plasma-enhanced atomic layer deposition (PEALD) and Radio frequency (RF) sputtering,Ar/O2/N2,,,,25.0,20.0
10.1007_s10854-019-02813-9,tin-doped indium oxide (ITO),fused silica and molybdenum,reactive DC magnetron sputtering,Ar/H2,100.0,,0.0005,350.0,750.0
10.1007_s10854-020-02949-z,CuZnO (CZO),Quartz glass,Magnetron sputtering and aqueous solution method,O2,,,,"[500.0, 400.0, 90.0]",90.0
10.1007_s10854-020-03007-4,CuO,Soda lime glass (SLG),DC reactive magnetron sputtering,Ar/O2,50.0,,1333.22,"[25.0, 150.0, 250.0, 350.0, 450.0]",65.0
10.1007_s10854-020-03049-8,Indium-Zinc-Aluminum-Lithium Oxide (IZALO),High-doped p-type silicon with 200 nm SiO2,Radio frequency magnetron sputtering,Ar,100.0,0.0999915,,25.0,10.0
10.1007_s10854-020-03116-0,Magnesium-doped zinc oxide (MgxZn1-xO),3-inch wafer,RF magnetron sputtering,Ar/O2,,,0.00030000000000000003,300.0,1000.0
10.1007_s10854-020-03197-x,MoO x,45 μm p-type c-Si,Radio-frequency magnetron sputtering,Ar/O2,"[50.0, 100.0, 130.0, 160.0]",,,25.0,10.0
10.1007_s10854-020-03542-0,Zinc oxide (ZnO),Fluorine-doped tin oxide (FTO) glass,Radio frequency (RF) magnetron sputtering,Ar,100.0,0.5,3.7000000000000005e-05,300.0,136.0
10.1007_s10854-020-03558-6,Al2O3:Cr2O3 (1:1),quartz,RF magnetron sputtering,Unknown,"[100.0, 200.0, 300.0]",,,"[25.0, 600.0, 1000.0]",
10.1007_s10854-020-03622-1,Boron-doped cuprous oxide (Cu2O:B),Glass and silicon (c-Si),Radio frequency (rf) magnetron co-sputtering,Ar/O2,"[40.0, 8.0]",0.9000000000000001,,25.0,120.0
10.1007_s10854-020-03713-z,"Copper oxides (Cu, Cu2O, CuO)",Quartz glass and carbon foils,DC-MF magnetron sputtering,Ar/O2,,0.03,4.9999999999999996e-06,100.0,"[240.0, 80.0]"
10.1007_s10854-020-03922-6,Copper-doped (wt 3%) ZnO (CZO),Soda-lime silicate glass and n-type (100)-oriented GaAs,RF magnetron sputtering (co-sputtering),Unknown,,,1333.22,25.0,250.0
10.1007_s10854-020-03941-3,"Indium tin oxide (ITO), Copper (Cu)",Single crystal phosphorus-doped pyramid textured silicon (001),DC/RF magnetron sputtering,Ar,"[60.0, 30.0]",0.7999320000000001,2.66644e-05,"[25.0, 300.0]","[35.0, 80.0]"
10.1007_s10854-020-04117-9,Al2O3-doped Co40Fe40B20,Si,Radio frequency (RF) magnetron sputtering,Other,80.0,0.35,10.0,,90.0
10.1007_s10854-020-04340-4,Zinc oxide (ZnO),glass and silicon,radio frequency magnetron sputtering,Unknown,,,,25.0,1400.0
10.1007_s10854-020-04353-z,Copper oxide-tin oxide [CuO:SnO2 (1:1)],Quartz glass,Radio frequency (RF) magnetron sputtering,Ar,"[50.0, 100.0, 150.0]",0.1,9.999999999999999e-05,"[25.0, 1000.0]","[380.0, 550.0, 830.0]"
10.1007_s10854-020-04465-6,Cu2ZnSnS4 (CZTS),Mo-coated soda lime glass (SLG),Magnetron sputtering,Unknown,,,,"[380.0, 480.0, 580.0, 650.0]",
10.1007_s10854-020-04847-w,Potassium-doped Zinc Oxide (K-ZnO),Quartz glass,Sputtering,Ar,75.0,0.9,0.00026000000000000003,"[25.0, 300.0]",120.0
10.1007_s10854-020-04910-6,ZnO and MgZnO,SiO2,Radio-frequency (RF) magnetron sputtering,Ar/O2,"[120.0, 130.0]",3.0,,400.0,
10.1007_s10854-020-04931-1,Mn-doped ZnO (ZnO:Mn),Si (100),RF magnetron sputtering,Unknown,,,,,400.0
10.1007_s10854-020-05092-x,Nickel-doped zinc oxide (Ni:ZnO),Quartz,RF magnetron sputtering,Ar,132.0,0.6,0.008,"[25.0, 400.0, 500.0, 600.0]",10.0
10.1007_s10854-021-05245-6,Al-doped ZnO (AZO),Soda lime glass,RF magnetron sputtering,Ar,100.0,0.399966,0.000133322,25.0,250.0
10.1007_s10854-021-05313-x,Copper-doped (3 wt%) ZnO (CZO),n-type (100)-oriented GaAs,RF sputtering,Unknown,,,,"[600.0, -73.14999999999998]",
10.1007_s10854-021-05349-z,Silicon nitride (Si3N4),p-GaAs,RF magnetron sputtering,Unknown,,,,,
10.1007_s10854-021-05468-7,Zirconium Oxide (ZrO2),Glass,RF magnetron sputtering,Ar/O2,80.0,,,420.0,
10.1007_s10854-021-05578-2,Aluminum doped ZnO (AZO),Soda-lime glass,RF magnetron sputtering,Ar,30.0,1.0,0.0005,200.0,
10.1007_s10854-021-05720-0,Silver (Ag)-embedded fluorine-doped tin oxide (FTO) and aluminum-doped zinc oxide (AZO),Glass,RF magnetron sputtering,Ar,30.0,10.0,,300.0,"[800.0, 5.0, 10.0]"
10.1007_s10854-021-05790-0,Alumina (Al2O3),SiO2 coated (300 nm) p-type Si(100),RF magnetron sputtering,Ar,100.0,0.2266474,2.66644e-05,25.0,500.0
10.1007_s10854-021-05861-2,Amorphous tin oxide (SnO2),Silica,Non-reactive radio frequency (RF) magnetron sputtering,Ar,50.0,,0.00022,25.0,78.0
10.1007_s10854-021-05863-0,Molybdenum tri-oxide (MoO3),Soda-lime silicate glass and n-type (100) GaAs,RF magnetron sputtering,Unknown,,,1000.0,"[25.0, 100.0, 200.0, 300.0]",15.0
10.1007_s10854-021-06103-1,ZnO,Glass,DC plasma sputtering,Ar/O2,,,,"[200.0, 250.0, 350.0]",150.0
10.1007_s10854-021-06109-9,Ta and Cu,GaAs,Magnetron sputtering (Ta) and thermal evaporation (Cu),Ar,30.0,"[1.33322, 0.00133322]",0.00066661,430.0,"[20.0, 500.0]"
10.1007_s10854-021-06278-7,Lithiated ternary oxide (NMC333),Glass coated with titanium (50 nm) and aluminum (100 nm),RF magnetron sputtering (RFMS),Ar,"[100.0, 200.0]","[1.02, 1.35]",0.00019999999999999998,25.0,100.0
10.1007_s10854-021-06371-x,ZnO:Ga:Cl,glass,DC magnetron sputtering,Ar,1.0,,,100.0,400.0
10.1007_s10854-021-06534-w,Vanadium pentoxide (V2O5),n-type silicon (n-Si) and Corning glass (CG),Radio frequency (RF) magnetron sputtering,Ar,100.0,0.933254,1333.22,"[25.0, 500.0]",75.0
10.1007_s10854-021-06579-x,Er-Si-O thin films containing erbium silicate nanocrystals and silicon nanocrystals co-embedded in silicon oxide,p-Si (100),reactive magnetron co-sputtering,Ar/O2,,,,300.0,400.0
10.1007_s10854-021-06744-2,Mn 1.2 Co 1.5 Ni 0.3 O 4,"SiO 2, Al 2 O 3, Si 3 N 4, AlN",Direct current (DC) magnetron sputtering,Ar,40.0,1.0,0.002,250.0,"[205.0, 235.0, 240.0, 330.0]"
10.1007_s10854-021-06809-2,Pristine ZnO and antimony (Sb) doped ZnO (Zn1-xSbxO),n-type silicon (100) and glass,Radio-frequency (RF) magnetron sputtering,Ar/O2,100.0,2.6664399999999997,,400.0,
10.1007_s10854-021-06858-7,Fe3O4,Si (100),Magnetron sputtering,Ar,,0.8,5e-05,"[25.0, 500.0, 650.0]",100.0
10.1007_s10854-021-06868-5,Au-Cu2O-CuO nanocomposite,silica glass,RF magnetron co-sputtering,Ar,50.0,0.0035996940000000005,,"[25.0, 250.0, 300.0]",18.0
10.1007_s10854-021-06988-y,2% aluminum-doped zinc oxide (AZO),quartz,radiofrequency (RF) magnetron sputtering,Ar,50.0,0.5,2e-05,25.0,193.0
10.1007_s10854-021-07165-x,CuO,n-type Si (100),DC magnetron sputtering with size-selected cluster source,Ar/O2,280.0,0.21000000000000002,,25.0,310.0
10.1007_s10854-021-07171-z,Copper nitride (CuxN),Microscopic glass plates,DC magnetron sputtering,N2,120.0,0.9000000000000001,0.0025,"[25.0, 100.0, 200.0, 350.0]",10.0
10.1007_s10854-021-07362-8,Pristine ZnO and Sb-doped ZnO (3 wt% and 5 wt%),n-type silicon (100) and corning 7059 glass,Radio-frequency magnetron sputtering,Ar/O2,,2.6664399999999997,0.00399966,400.0,250.0
10.1007_s10854-021-07398-w,In0.63Al0.37N,"p-type silicon (100), ITO/PET, and ITO/Glass",DC reactive sputtering magnetron technique,Ar/N2,30.0,0.533288,1333.22,50.0,"[697.0, 537.0, 665.0]"
10.1007_s10854-021-07412-1,Mg 0.06 Zn 0.94 O:H,P ++-Si/SiO 2,RF magnetron sputtering,Ar,40.0,0.25,,25.0,50.0
10.1007_s10854-022-07745-5,In-doped CdO,Polyethylene terephthalate (PET),RF magnetron sputtering,Ar,"[100.0, 20.0]",0.5,0.0015,150.0,
10.1007_s10854-022-07814-9,ZnO,Silicon wafers and glass,RF magnetron sputtering,Ar/H2,,,,300.0,
10.1007_s10854-022-07873-y,TiO2/Ag/TiO2 multilayer films,Quartz and Si (100),Ion-beam sputtering (IBS),Ar/O2,,0.002,2e-05,500.0,"[30.0, 4.0, 8.0]"
10.1007_s10854-022-07876-9,AZO (Al-doped ZnO),Glass,RF magnetron sputtering,Ar,50.0,0.1,1000.0,,1900.0
10.1007_s10854-022-07906-6,"ZnO, Au",Silicon (Si),"Pulsed electron deposition (PED), Sputtering",O2,,0.6799999999999999,,"[300.0, 400.0, 500.0]",300.0
10.1007_s10854-022-08015-0,Al-doped zinc oxide (AZO:H),Soda lime glass slides,RF magnetron sputtering,Ar/H2,150.0,,0.0005,25.0,
10.1007_s10854-022-08038-7,titanium doped ZnO (TZO),n-type Si substrate,RF sputtering,Unknown,,,,25.0,
10.1007_s10854-022-08100-4,Fe2O3,ZnO thin film on glass,RF magnetron sputtering,Ar/O2,100.0,3.33305,0.00018665079999999998,290.0,236.7
10.1007_s10854-022-08288-5,Copper (I) oxide,Quartz,DC magnetron reactive sputtering,Ar/O2,90.0,0.12,0.0005,200.0,70.0
10.1007_s10854-022-08468-3,CdO:ZnO composite thin films,Soda-lime glass slide,Radio Frequency (RF) magnetron sputtering,Unknown,40.0,,,"[25.0, 100.0, 150.0, 200.0, 250.0, 300.0]",
10.1007_s10854-022-08504-2,Nickel oxide (NiO),Glass,RF magnetron sputtering,Ar,"[100.0, 150.0, 200.0]",5.0,0.05,25.0,
10.1007_s10854-022-08556-4,Molybdenum trioxide (MoO3),n-type (100)-oriented GaAs,RF magnetron sputtering,Unknown,,,,200.0,
10.1007_s10854-022-08848-9,HfO2/Hf/HfO2 stacked films,Heavily doped n-type Si (100) wafer,Reactive magnetron sputtering,Ar/O2,80.0,0.6,0.0005,200.0,"[12.0, 12.8, 13.2, 1.0, 1.5]"
10.1007_s10854-022-08915-1,Platinum (Pt) and Chromium oxide (Cr2O3),Silicon (Si) and Alumina,RF magnetron reactive sputtering,Ar/O2,80.0,1.3,,24.0,33.0
10.1007_s10854-022-09190-w,Zinc tin oxide (ZTO),p-type Si with 285 nm thick thermally grown SiO2 layer,Ultra-high vacuum RF magnetron-sputtering (cosputtering),Ar/O2,"[100.0, 30.0]",1.066576,0.005332880000000001,,
10.1007_s10854-022-09226-1,Magnesium-titanium codoped zinc oxide (MT-ZnO),Quartz glass,Radio frequency magnetron sputtering,Ar,210.0,0.7,0.00035,376.85,
10.1007_s10854-022-09323-1,Zn1-xMgxO (ZMO),Soda-lime glass (SLG),Magnetron sputtering,Unknown,"[50.0, 100.0, 150.0, 200.0]",,,,50.0
10.1007_s10854-022-09432-x,Molybdenum disulphide (MoS2),P-type silicon wafers,Radiofrequency (RF) sputtering,Ar,22.5,1.2,0.0015000000000000002,250.0,"[20.0, 40.0, 60.0]"
10.1007_s10854-022-09739-9,ITO/In2O3,Al2O3 ceramic,Radio-frequency magnetron sputtering,Ar,150.0,0.4,0.0005,,1000.0
10.1007_s10854-023-09851-4,Zinc oxide (ZnO),p-type monocrystalline silicon wafers,Radio frequency (RF) magnetron sputtering,Ar,130.0,0.6200000000000001,0.016,,400.0
10.1007_s10854-023-09934-2,Mn1.9Co0.8Ni0.3O4 (Mn-Co-Ni-O),,magnetron sputtering method,Unknown,,,,"[400.0, 600.0]",6500.0
10.1007_s10854-023-10083-9,Chromium oxide (Cr2O3),Glass and Silicon (Si),RF magnetron sputtering,Ar/O2,150.0,1.133237,0.000133322,450.0,350.0
10.1007_s10854-023-10110-9,Aluminum-doped Zinc oxide (AZO),Glass,RF magnetron sputtering,Ar,100.0,2.3,0.0028,"[25.0, 350.0, 450.0]",720.0
10.1007_s10854-023-10346-5,Pure and Cu-doped NiO (NiO:Cu),Silicon and quartz,Reactive DC magnetron sputtering,Ar/O2,37.5,0.4,0.006000000000000001,400.0,
10.1007_s10854-023-10613-5,Hafnium oxide (HfOx),Platinised silicon substrate,rf magnetron sputtering,Ar,100.0,0.27,0.00054,,65.0
10.1007_s10854-023-10717-y,AZO (Al:ZnO),Oxidized silicon,Direct current (DC) reactive magnetron sputtering,Ar/O2,,0.266644,,25.0,7.0
10.1007_s10854-023-10756-5,b-(AlxGa1-x)2O3,a-Al2O3 (0001) (C-surface sapphire),RF magnetron sputtering and high-temperature diffusion,Ar,80.0,0.8,0.00030000000000000003,"[500.0, 1000.0]",
10.1007_s10854-023-11029-x,Ag-doped NiO,fluorine-doped tin oxide (FTO) and glass slides,co-sputtering (DC/RF sputtering),Ar/O2,"[200.0, 20.0]",0.66661,,25.0,100.0
10.1007_s10854-023-11214-y,(Bi x Ga 1-x ) 2 O 3 alloy semiconductor thin film,quartz,radio frequency co-sputtering (RF co-sputtering),Ar,"[80.0, 5.0, 20.0, 40.0]",1.0,0.0005,25.0,
10.1007_s10854-023-11285-x,Tungsten oxide (WO3),Corning glass (CG) and fluorine-doped tin oxide (FTO),GLAD DC magnetron sputtering (GDMS),Ar/O2,,1.0,0.00019999999999999998,"[25.0, 400.0]",500.0
10.1007_s10854-023-11455-x,Eu-doped β-gallium oxide (β-Ga2O3),quartz,PVD co-sputtering (multi-cathode PVD RF magnetron sputtering),Unknown,,,,,
10.1007_s10854-023-11463-x,WO3,p-Si and glass,DC magnetron sputtering,Ar/O2,100.0,1.3332199999999998,1333.22,25.0,100.0
10.1007_s10854-023-11589-y,SiO2 / TiO2 / ZrO2 blend,Polycrystalline silicon solar cells,RF magnetron sputtering,Ar,,,,25.0,288.0
10.1007_s10854-024-12023-7,HfOx,Au/Si (100) and Quartz,RF magnetron sputtering,Ar/O2,,6.0,0.0007999999999999999,,100.0
10.1007_s10854-024-12151-0,Molybdenum oxide (MoOx),"Glass, n-Si, and p-Si",DC reactive sputtering,Ar/O2,60.0,,0.0015000000000000002,25.0,230.0
10.1007_s10854-024-12298-w,Strontium ferrite (SrFe12O19),Alumina,DC sputtering,Ar,100.0,0.4266304,1333.22,30.0,
