Repository: vatsal3512/sputtering-rag-ai

# Sputtering RAG AI

**Automated Literature Review + AI Assistant for Thin-Film Sputtering Research**

Developed at IIT Kanpur — Materials Science Department

---

### 4.4 ChromaDB — Vector Database

**What it does**: Stores the SPECTER embeddings and performs Approximate Nearest Neighbour
(ANN) search when a query arrives.

**Why ChromaDB**:

| Option | Problem |
|---|---|
| Pinecone / Weaviate | Cloud-hosted. Requires account, API key, internet. Not suitable for local research tool. |
| FAISS (Facebook) | Library, not a database. No persistence layer. Requires manual save/load. No metadata filtering. |
| Qdrant | Good choice, but heavier to set up (Docker).

File: sputtering_database_clean_final.csv (part 3 of 17)
Paper_ID,Material,Substrate,Method,Gas_Mixture_Std,Power_W,Working_Pressure_Pa,Base_Pressure_Pa,Temperature_C,Thickness_nm
10.1007_s10854-024-12349-2,ZnO,Si substrate covered with SiO2 film,High-frequency magnetron sputtering,Ar,,1333.22,,150.0,67.0
10.1007_s10854-024-12520-9,ZnMgO,Amorphous quartz,Radio-frequency (RF) magnetron sputtering,Ar,150.0,2.0,0.004900000000000001,25.0,
10.1007_s10854-024-12627-z,AlxFe2-xO3,Glass,Magnetron RF-DC co-sputtering,Ar/O2,"[150.0, 75.0]",1.1065726,0.000933254,"[450.0, 540.0]",
10.1007_s10854-024-12648-8,Zn2SnO4 (ZTO),Silicon (100) and quartz (Y-cut),RF magnetron sputtering,Ar,"[25.0, 30.0]",0.65,0.00039999999999999996,"[650.0, 700.0, 750.0, 800.0]",28.6
10.1007_s10854-024-12717-y,Tb4O7,n-type silicon (100),Radio-frequency (RF) magnetron sputtering,Ar,"[80.0, 100.0]",0.661,0.005,600.0,46.05
10.1007_s10854-024-12896-8,YbFeO3 and 10% Co-doped YbFeO3 (YbFe0.90Co0.10O3),p-Si,RF magnetron sputtering,Ar,100.0,0.33330499999999996,1.3332199999999998,500.0,"[205.0, 615.0]"
10.1007_s10854-024-13006-4,Copper nitride (Cu3N),Indium tin oxide (ITO),rf magnetron sputtering,Ar/N2,,,,25.0,
10.1007_s10854-024-13101-6,Nb2O5,Glass,RF sputtering,Ar,150.0,2.66644,0.000266644,400.0,200.0
10.1007_s10854-024-13116-z,Magnesium Oxide (MgO),glass and n-type Si,RF magnetron sputtering,Ar,100.0,0.6666099999999999,1333.22,25.0,100.0
10.1007_s10854-024-13117-y,ZnO and Mg-doped ZnO,p-Si,RF magnetron sputtering,Ar,150.0,,0.15,,300.0
10.1007_s10854-024-13598-x,ZnO,Nickel-based alloy,RF magnetron sputtering,Ar/O2,"[100.0, 200.0, 300.0, 100.0]",1.5,,25.0,3000.0
10.1007_s10854-024-13616-y,HfAlOx,n-Si (100) and quartz,Sol-gel and magnetron sputtering,Unknown,,,,500.0,125.0
10.1007_s10854-024-13831-7,Indium silicon oxide (ISO),p-type crystalline (100) silicon (p-Si) with atomic layer deposition (ALD) Al2O3 dielectric,Radio frequency (RF) magnetron sputtering,Ar/O2,60.0,0.4,,"[25.0, 200.0]",10.0
10.1007_s10854-024-13879-5,NiO,Glass,RF Magnetron Sputtering,Ar,80.0,2.0,0.0005,200.0,
10.1007_s10854-024-14150-7,Nitrogen-doped zinc oxide (N:ZnO),Quartz,Radio frequency (RF) magnetron sputtering,Ar/N2,110.0,0.65,0.013999999999999999,"[300.0, 400.0, 500.0, 600.0]",300.0
10.1007_s10854-024-14166-z,Zn-doped Fe2O3,Glass microscope slide,RF and DC magnetron co-sputtering,Ar/O2,"[180.0, 30.0]",1.0132472000000001,0.0006132811999999999,430.0,
10.1007_s10854-025-14656-8,AZO (Aluminum-doped zinc oxide),Glass,RF magnetron sputtering,Ar/N2,175.0,,0.0066661,100.0,
10.1007_s10854-025-14698-y,Ti-doped HfO2,n-type highly doped Si (100) wafers,Magnetron sputtering (co-sputtering),Ar,"[80.0, 0.0, 7.0, 15.0, 60.0]",0.0006132811999999999,,25.0,20.0
10.1007_s10854-025-15201-3,SrSnO3 (STO) / Copper nanowire (Cu NW) composite,Polyethylene terephthalate (PET),Spin-coating and radio frequency (RF) magnetron sputtering,Ar,60.0,1.0,,25.0,30.0
10.1007_s10854-025-15496-2,Al2O3/TiO2/Al2O3 (AOTO) composite film and indium gallium zinc oxide (a-IGZO),Quartz glass,Magnetron sputtering and anodic oxidation,Ar,"[80.0, 100.0]",1.0,0.0002,350.0,"[280.0, 7.0, 80.0, 60.0, 200.0, 10.0]"
10.1007_s10854-025-15629-7,Er-doped ZnO thin films,ITO-coated glass,RF magnetron sputtering and DC sputtering (co-sputtering),Unknown,"[120.0, 20.0, 30.0, 40.0]",3.0,10.0,300.0,"[177.0, 171.0, 167.0, 253.0]"
10.1007_s10854-025-15735-6,ZnO,Si,rf magnetron sputtering,Ar,150.0,7.99932,0.001199898,,550.0
10.1007_s10854-025-15780-1,Indium-Gallium-Zinc-Oxide (α-IGZO),Glass,RF magnetron sputtering,Ar,120.0,0.5,,,270.0
10.1007_s10854-025-15926-1,MoS2,Si,DC magnetron sputtering followed by two-stage sulfurization (CVD and RTA),N2,,,,900.0,800.0
10.1007_s10854-025-16101-2,Titanium (Ti),"Soda-lime glass, Indium Tin Oxide (ITO), Fluorine-doped Tin Oxide (FTO)",DC magnetron sputtering,Ar,,,,,400.0
10.1007_s10854-025-16311-8,Nickel oxide (NiO),Fused silica and n-Si (111),RF magnetron sputtering,Ar,150.0,1.066576,7.999319999999999e-08,25.0,5.0
10.1007_s10854-025-16343-0,ZnOx,Glass and Silicon,RF magnetron sputtering,Ar/O2,50.0,0.5,,25.0,300.0
10.1007_s10854-025-16363-w,WO3,FTO-coated glass,DC magnetron sputtering and solvothermal synthesis,Unknown,,,,180.0,"[50.0, 658.0]"
10.1007_s10854-025-16524-x,ZnO,Glass,RF magnetron sputtering,Ar,200.0,0.5999490000000001,0.010665760000000002,"[150.0, 300.0, 450.0]",200.0
10.1007_s10854-025-16558-1,Amorphous Ga-Zn-Sn-O (a-GZTO),Heavily doped p-type silicon (Si) with 100 nm SiO2 layer and glass,Radio frequency (RF) magnetron sputtering,Unknown,,,,25.0,
10.1007_s10856-006-0114-x,CaTiO3,Pure Titanium (cpTi) Grade 2,RF magnetron sputtering,Ar,200.0,,10.0,"[25.0, 599.85]",50.0
10.1007_s10856-007-3054-1,"Platinum, Iridium oxide (IrO2)",Borosilicate glass (Corning Pyrex 7740),"DC Magnetron sputtering, Pulsed-DC reactive sputtering",Ar/O2,"[50.0, 100.0]",0.6666099999999999,"[0.00066661, 0.000133322]","[25.0, 250.0]","[500.0, 200.0, 10.0]"
10.1007_s10856-007-3135-1,Nano-crystalline hydroxyapatite (HA),Ti5Al2.5Fe titanium alloy,Radio-frequency (r.f.) magnetron sputtering,Ar,,0.4,10.0,550.0,350.0
10.1007_s10856-009-3709-1,Crystalline titanium dioxide,Pure titanium sheet metal pieces and silicon 100 mm wafer,Reactive magnetron sputtering,O2,,,,,"[19.0, 37.0, 56.0, 74.0]"
10.1007_s10904-011-9619-y,SnO2:Zn,Quartz,RF magnetron sputtering,Ar,100.0,1.0,0.001,199.85000000000002,850.0
10.1007_s10904-015-0324-0,ZnO,glass,DC magnetron sputtering followed by thermal oxidation,Ar,,,1000.0,"[26.850000000000023, 450.0]",
10.1007_s10904-016-0492-6,Nickel oxide (NiO),Quartz,DC magnetron sputtering followed by oxygen plasma treatment,Ar/O2,"[9.0, 15.0, 22.0]","[0.8, 2.8]",0.0030000000000000005,25.0,
10.1007_s10904-017-0617-6,Al-doped ZnO (AZO),Corning 2947 glass and cellulose triacetate (CTA),RF magnetron sputtering,Ar,80.0,1.33,0.00666,25.0,"[448.0, 464.0]"
10.1007_s10904-020-01787-0,TiO2,,Magnetron sputtering,Unknown,,,,,600.0
10.1007_s10909-014-1247-9,TbMnO3,(001)-oriented SrTiO3,dc sputtering,O2,0.15,300000.0,,750.0,80.0
10.1007_s10934-015-0084-9,"Au, Pt",Anodized aluminum oxide (AAO) template,Plasma sputtering,Unknown,,,,,
10.1007_s10948-009-0637-8,Gadoped ZnO (GZO),Glass,RF magnetron sputtering,Unknown,,2.0,,300.0,260.0
10.1007_s10948-010-0656-5,In-doped nano-ZnO,Transparent glass,RF magnetron sputtering,Ar,120.0,,10.0,20.0,
10.1007_s10948-010-0705-0,Ga-doped ZnO (ZnO:Ga),glass,RF magnetron sputtering,Ar,150.0,2.0,0.00066,300.0,800.0
10.1007_s10948-010-0706-z,In-doped ZnO (IZO),Glass,RF magnetron sputtering,Ar,80.0,2.0,0.00066,"[25.0, 300.0]",
10.1007_s10948-012-1533-1,MgB2,MgO (100) single crystal,rf magnetron sputtering followed by post-deposition annealing,Ar,,0.8,9.999999999999999e-05,"[500.0, 850.0]",600.0
10.1007_s10948-012-1959-5,MgB2,(001) MgO,Magnetron rf and dc cosputtering,Ar,"[200.0, 30.0]",0.2,5e-07,"[272.0, 450.0]",30.0
10.1007_s10948-014-2784-9,BISCCO,MgO (100),r.f. magnetron sputtering,Unknown,,,,550.0,
10.1007_s10948-014-2949-6,"PMnN-PZT (Pb(Mn,Nb)O3-PZT)",SrRuO3 (SRO)-buffered SRO/Pt/MgO,Planar magnetron sputtering,Unknown,,,,600.0,3000.0
10.1007_s10948-015-3096-4,(CeO2)14Fe86,Si,Radio frequency (RF) magnetron sputtering,Ar,,0.399966,5e-05,"[26.850000000000023, 349.85, 399.85, 499.85, 699.85]",80.0
10.1007_s10948-016-3563-6,Nd0.7Sr0.3MnO3,(001)-MgO,RF magnetron sputtering,Ar/O2,50.0,4.3,,400.0,200.0
10.1007_s10948-016-3730-9,Co40Fe40B20,Silicon dioxide (SiO2),Magnetron sputtering,Unknown,,,1333.22,25.0,30.0
10.1007_s10948-016-3846-y,YBa2Cu3O7-x (YBCO),(100) p-type Si wafer,dc magnetron sputtering (YBCO) and RF magnetron sputtering (YSZ and CeO2),Ar/O2,"[70.0, 40.0]","[33.3305, 2.933084]",9.999999999999999e-05,"[725.0, 800.0]",
10.1007_s10948-017-4030-8,Nd0.8Na0.2MnO3,(001)-oriented LaAlO3,Radio-frequency (RF) magnetron sputtering,Ar/O2,50.0,2.5,0.00030000000000000003,650.0,100.0
10.1007_s10948-017-4374-0,Bi10Co16O38 (BCO),Si (100),RF-DC magnetron co-sputtering,Ar/O2,"[50.0, 63.0]",0.7,0.0004,700.0,40.0
10.1007_s10948-018-4651-6,Ni,thermally oxidized Si substrate,magnetron sputtering,Ar,,1.3332199999999998,0.0001,,300.0
10.1007_s10948-020-05432-2,Co1-xTbx alloy (Ta/Co-Tb/Ta multilayer),Anodic alumina template (AAO) and flat Si substrate,dc magnetron sputtering (co-sputtering),Unknown,,,,,1.0
10.1007_s10948-020-05689-7,Terfenol-D,MgO/Al2O3,DC-magnetron sputtering,Ar,50.0,0.399966,0.00066661,1000.0,
10.1007_s10948-023-06630-4,"ZnO:TM (TM = Co, Fe, Mn)",Soda lime glass (SLG),Magnetron sputtering and Sol-gel dip coating,Ar,200.0,1.0,0.005,"[25.0, 550.0]",400.0
10.1007_s10971-011-2645-y,Undoped zinc oxide (ZnO) and aluminium-doped zinc oxide (ZAO),Glass,RF magnetron sputtering,Ar,40.0,,,25.0,
10.1007_s10971-016-4189-7,Nitrogen-doped titanium dioxide (N-doped TiO2),Glass,Radio frequency reactive magnetron sputtering,Ar/O2/N2,150.0,0.399966,0.00066661,"[300.0, 450.0]",
10.1007_s10973-007-8402-3,Amorphous indium-tin-oxide (ITO),Silicon wafer,RF magnetron sputtering,Ar,30.0,1.0,0.001,25.0,150.0
10.1007_s11051-016-3716-3,ZnO and heavy doped amorphous silicon (a-Si),Quartz and silicon,Magnetron sputtering,Ar,,0.5,,,"[100.0, 56.0]"
10.1007_s11051-017-3791-0,La 0.6 Sr 0.4 Co 0.2 Fe 0.8 O 3 (LSCF),(1 0 0) Si wafers and scandia doped zirconia-based substrate (Hionic™),Pulsed magnetron sputtering,Ar/O2,200.0,0.1,0.01,1000.0,550.0
10.1007_s11051-017-3988-2,Gold nanoparticles (AuNPs) embedded in indium oxide (In2O3),Glass and Silicon (Si),Magnetron sputtering and thermal evaporation,Unknown,80.0,0.5,0.00030000000000000003,"[400.0, 25.0]","[100.0, 200.0]"
10.1007_s11051-022-05479-3,Zinc oxide (ZnO),Si/SiO2,RF magnetron sputtering,Ar,60.0,2.5,0.0005,"[400.0, 500.0, 600.0, 700.0]",500.0
10.1007_s11082-015-0145-y,ZnO and Ce-doped ZnO,Glass,RF reactive-magnetron sputtering,Ar/O2,30.0,2.933084,0.005332880000000001,300.0,"[300.0, 340.0]"
10.1007_s11082-015-0256-5,Li-doped ZnO,Quartz,RF magnetron sputtering,Ar/O2,100.0,1.0,0.0002,"[25.0, 500.0]",
10.1007_s11082-015-0357-1,Molybdenum doped ZnO (MZO),Glass,RF magnetron sputtering,Ar,100.0,0.6,0.00015000000000000001,25.0,
10.1007_s11082-016-0396-2,Indium tin oxide (ITO),Glass,RF magnetron sputtering,Unknown,,,,,100.0
10.1007_s11082-016-0454-9,Copper aluminium oxide (Cu-Al2O3),Al substrate,RF magnetron sputtering (layer stacking technique),Ar,"[250.0, 100.0]",0.47800000000000004,0.0037800000000000004,"[25.0, 450.0, 550.0]",
10.1007_s11082-016-0745-1,Al and Ga co-doped ZnO (AGZO),Corning glass,RF magnetron co-sputtering,Ar,"[60.0, 100.0]",1333.22,0.00015000000000000001,400.0,100.0
10.1007_s11082-016-0759-8,Indium tin oxide (ITO),Cholesteric liquid crystal (Ch-LC) layers on polyethylene terephthalate (PET),DC magnetron sputtering,Ar/O2,,,7.066066e-05,25.0,100.0
10.1007_s11082-017-1072-x,Vanadium oxide (VOx),High resistivity floating zone silicon (HRFZSi) (100) with SiO2 layer,DC reactive magnetron sputtering,Ar/O2,,,0.00066661,25.0,150.0
10.1007_s11082-018-1430-3,FZO (F:ZnO = 2:98 at.%),Corning glass,Radio Frequency Magnetron Sputtering (RF-sputtering),Ar,50.0,0.799932,0.00015000000000000001,400.0,130.0
10.1007_s11082-018-1580-3,Nb2O5,glass,RF sputtering,Unknown,,,,499.85,6576.0
10.1007_s11082-018-1610-1,Silver oxide,Amorphous SiO2 (glass slides),Reactive RF magnetron sputtering,Ar/O2,200.0,0.933254,2.6664400000000003e-06,150.0,180.0
10.1007_s11082-018-1635-5,ZnO,p-type Si wafer,RF magnetron sputtering,Ar,50.0,10.66576,0.014665420000000002,,200.0
10.1007_s11082-018-1738-z,Anatase Titanium Dioxide (TiO2),Glass,DC reactive magnetron sputtering,Ar/O2,150.0,7.000000000000001,3.0,,5.0
10.1007_s11082-019-2054-y,Niobium pentoxide (Nb2O5),Glass,RF sputtering,Ar,,,,,
10.1007_s11082-019-2076-5,Zinc oxide (ZnO),p-type silicon (100),RF magnetron sputtering,Ar/O2,,,0.0018,,193.8
10.1007_s11082-020-02306-8,Gallium oxide (Ga2O3),Fused quartz,RF sputtering,Ar,,,0.003866338,"[25.0, 899.85]",
10.1007_s11082-020-02535-x,Copper oxide (CuO),Glass,DC magnetron sputtering followed by microwave plasma chemical vapor deposition (MPCVD),Ar/O2,"[100.0, 1200.0]",0.6666099999999999,1.0,,
10.1007_s11082-020-02584-2,Gold nanoparticles on titanium oxide (TiO2) thin films,Si(100) wafers,Direct-current (DC) reactive magnetron sputtering,Ar/O2,"[250.0, 9.0]",0.5,1000.0,25.0,140.0
10.1007_s11082-020-02687-w,Aluminum doped zinc oxide (AZO),Glass,RF magnetron sputtering,Ar,100.0,2.3,0.0028,,720.0
10.1007_s11082-021-02770-w,Indium Tin Oxide (ITO),Glass,RF magnetron sputtering,Ar,210.0,0.19998300000000002,0.000266644,200.0,
10.1007_s11082-021-02861-8,undoped and Cu doped ZnO (CZO),Glass,RF magnetron sputtering,Ar,,0.6,0.001,25.0,
10.1007_s11082-021-02896-x,Tin (IV) oxide (SnO2),Glass,RF magnetron sputtering,Ar,80.0,0.5999490000000001,0.0066661,"[300.0, 400.0, 25.0]","[100.0, 219.0, 210.0, 200.0]"
10.1007_s11082-021-03039-y,Silicon-doped Copper Oxide (CuO:Si),Glass and silicon wafer,DC/RF magnetron sputtering,Unknown,50.0,,,25.0,153.0
10.1007_s11082-021-03342-8,Cupric Oxide (CuO),Silicon (Si (100)),DC magnetron sputtering,Ar/O2,30.0,1000.0,1000.0,,400.0
10.1007_s11082-021-03360-6,MoO3 (Molybdenum oxide),Glass,DC magnetron sputtering,Ar/O2,"[50.0, 106.0, 156.0]",1.1998980000000001,1333.22,25.0,
10.1007_s11082-022-03550-w,Aluminum-doped Zinc Oxide (AZO),p-type silicon (Si),RF magnetron sputtering,Ar/O2,175.0,,0.006500000000000001,"[400.0, 500.0, 600.0]",5.0
10.1007_s11082-022-03756-y,Titanium dioxide (TiO2),Glass,dc reactive magnetron sputtering,Ar/O2,150.0,,3.0,,
10.1007_s11082-022-03851-0,"Amorphous gallium oxide (a-Ga2O3), Al-doped a-Ga2O3, and Eu-doped a-Ga2O3",Soda lime glass,RF magnetron co-sputtering,Unknown,,,,400.0,
10.1007_s11082-022-03983-3,ZnO,p-Si (100),RF magnetron sputtering,Ar,"[50.0, 100.0, 150.0]",,4.9999999999999996e-06,,
10.1007_s11082-022-04388-y,"Silver oxide (Ag2O, AgO)",SiO2 amorphous substrates (glass slides),Reactive RF magnetron sputtering,Ar/O2,200.0,0.133322,,300.0,137.0
10.1007_s11082-023-05017-y,ITO,glass,radio-frequency (RF) magnetron sputtering,Ar,200.0,0.39996600000000004,0.001199898,25.0,"[170.0, 280.0]"
10.1007_s11082-023-05696-7,N-doped TiO2 and Co3O4,Indium-tin oxide (ITO) conducting glass,DC reactive magnetron sputtering,Ar/O2/N2,112.5,,,,
10.1007_s11090-007-9100-4,SnO2 (tetragonal),Al flake particles and SiO2 glass plate,Reactive RF sputtering using a polyhedral-barrel sputtering system,Ar/O2,"[195.0, 350.0, 490.0]",1.0,0.0006500000000000001,25.0,"[80.0, 130.0, 180.0]"
10.1007_s11090-019-09956-x,Nitrogen-doped titanium dioxide / Titanium oxynitride (TiOxNy),PLLA electrospun microfibers scaffold,Reactive DC magnetron sputtering,N2,60.0,0.8,0.003,,
10.1007_s11180-005-0023-6,Aluminum (Al),"devitrified-glass, glass plates, and oxidized silicon wafers",electron-beam sputtering,Unknown,,,0.0005,-263.15,
10.1007_s11220-017-0184-5,ZnO,Glass,DC reactive magnetron sputtering,Ar/O2,,6.0,1000.0,30.0,
10.1007_s11431-008-0335-y,x(LiGaO2)1/2-(1-x)ZnO alloy,SiO2-glass substrate,rf-magnetron sputtering,Ar,,0.5,,25.0,"[550.0, 460.0, 660.0]"
10.1007_s11431-009-0230-1,ZnO,Amorphous glass,RF magnetron sputtering,Ar/O2,200.0,3.0,,,
10.1007_s11431-010-4044-y,ZnO and HfO2,n-type Si(100) wafers,rf magnetron sputtering and ion beam sputtering,O2,,,,25.0,4.0
10.1007_s11431-010-4104-3,Polycrystalline silicon (pc-Si),Glass,"Magnetron sputtering (DC magnetron sputtering for Al, R.F. magnetron sputtering for α-Si)",Unknown,,0.5,,480.0,"[260.0, 470.0]"
10.1007_s11431-010-4116-z,Ag-TiO2 nanostructured thin films,Silicon and quartz,RF magnetron sputtering,Ar,60.0,0.8,0.0008,25.0,112.0
10.1007_s11431-010-4178-y,ZAO (ZnO:Al),Ordinary glasses,DC reactive magnetron sputtering,Ar/O2,,0.35,0.002,25.0,
10.1007_s11431-013-5287-1,Amorphous indium-tin-oxide (a-ITO),Texturized p-type single crystal Si wafer and glass,Radio-frequency (RF) magnetron sputtering,Ar,100.0,1.0,0.0005,180.0,70.0
10.1007_s11431-018-9463-6,Mn-doped ZnO,Al2O3,rf magnetron sputtering,Ar,75.0,0.67,0.0005,300.0,
10.1007_s11581-007-0132-9,Molybdenum trioxide (MoO3),Glass,Direct current (DC) magnetron sputtering,O2,,,,199.85000000000002,
10.1007_s11581-007-0176-x,"WO3, ZnO:Al, Na3Zr2Si2PO12 (NASICON)","Soda lime glass, PET-ITO",Reactive magnetron sputtering,Ar/O2,,0.3,10.0,"[25.0, 700.0]",300.0
10.1007_s11581-008-0239-7,Apatite-type La9.33Si6O26,"Porous Ni-YSZ cermet, nickel, and glass",Co-sputtering (HIPIMS and pulsed DC magnetron sputtering),Ar,,0.3,10.0,,"[2400.0, 3200.0]"
10.1007_s11581-011-0592-9,ZnO,"Si (100), Si (111), Al2O3, quartz, SiC",RF magnetron sputtering,Ar,150.0,1.599864,0.000266644,200.0,50.0
10.1007_s11581-014-1073-8,Pure and molybdenum (Mo)-doped tungsten trioxide (WO3),Indium tin oxide (ITO)-coated glass and glass,RF magnetron sputtering,Ar/O2,150.0,4.0,0.0004,199.85000000000002,
10.1007_s11581-015-1403-5,Copper oxide,Stainless steel,RF-magnetron sputtering,Ar/O2,220.0,0.94,0.5,350.0,
10.1007_s11581-015-1573-1,Lithium phosphorus oxide and oxynitride (LiPON),Undoped silicon wafer,RF magnetron sputtering,Ar/N2,2.25,0.8,9.999999999999999e-06,"[250.0, 320.0, 380.0]",1000.0
10.1007_s11581-017-2111-0,Al-doped ZnO (AZO) coated LiNi 1/3 Co 1/3 Mn 1/3 O 2 (NCM),Stainless steel (SS) foil,Radio frequency magnetron sputtering (RFMS),Ar/O2,100.0,1.6,,"[165.0, 35.0]","[2300.0, 20.0]"
10.1007_s11581-021-03933-1,Co3O4 / TiO2,Indium-doped tin oxide (ITO) covered borosilicate glass,Reactive magnetron sputtering (RMS),Ar/O2,,,,200.0,151.0
10.1007_s11581-023-05078-9,Tungsten oxide (WO3) thin films on cerium oxide (CeO2) nanorods,Fluorine-doped tin oxide (FTO) coated glass,DC magnetron sputtering,Ar/O2,,0.08,9.999999999999999e-05,25.0,425.0
10.1007_s11581-025-06856-3,Non-stoichiometric Ni-O,Silicon,Reactive DC magnetron sputtering,Ar/O2,,0.5,4.5e-06,25.0,384.0
10.1007_s11595-007-5610-1,Chrome-doped titanium oxide (TiO2-Cr),"Glass slides, Si(100)",Reactive DC and RF magnetron co-sputtering,O2,"[380.0, 20.0]",1.0,,25.0,114.0
10.1007_s11595-011-0166-8,Aluminium doped ZnO (ZnO:Al),Transparent flexible TPT (PVF/PET/PVF),RF magnetron sputtering,Ar,120.0,2.5,,25.0,
10.1007_s11595-011-0235-z,Zinc doped tin oxide (ZTO),Quartz,RF magnetron sputtering,Ar,100.0,1.0,0.002,,1000.0
10.1007_s11595-014-1052-y,Vanadium dioxide (VO2),Quartz glass or AZO-covered glass,DC magnetron sputtering followed by Precursor Oxidation Process (POP),Ar/O2,80.0,"[1.0, 10000.0]",0.003,"[25.0, 400.0]",72.0
10.1007_s11595-015-1106-9,"Copper oxide (Cu, Cu2O, CuO)",Glass,Direct-current (DC) magnetron sputtering followed by thermal annealing,Ar,100.0,6.0,0.0008,"[25.0, 100.0]",
10.1007_s11595-015-1284-5,Aluminum doped zinc oxide (AZO),Low iron glass,DC magnetron sputtering,Ar,100.0,0.45,,,1000.0
10.1007_s11595-016-1518-1,AZO (ZnO:Al),Glass,RF magnetron sputtering,Ar,200.0,1.2,0.0006500000000000001,25.0,600.0
10.1007_s11595-017-1563-4,Al-doped zinc oxide (AZO) and Ga-doped zinc oxide (GZO),Glass,Direct current (DC) magnetron sputtering,Ar,200.0,0.4,0.0005,25.0,
10.1007_s11595-017-1681-z,Indium doped ZnO (ZnO:In),Quartz glass,RF magnetron sputtering,Ar,120.0,2.5,0.00039999999999999996,,600.0
10.1007_s11595-018-1972-z,yttria-stabilized zirconia (YSZ),sapphire (0001),radio frequency (RF) magnetron sputtering,Ar,,1.33,0.0001,,670.0
10.1007_s11595-020-2333-2,Vanadium,Si(100),Direct current (DC) magnetron sputtering,Ar,250.0,1.0,0.0002,25.0,
10.1007_s11595-025-3065-0,amorphous InGaZnO (a-IGZO),polyimide (PI),radio frequency (RF) magnetron sputtering,Ar/O2,120.0,,0.0027,25.0,150.0
10.1007_s11661-005-0116-1,Copper oxide,glass,reactive rf magnetron sputtering,Ar/O2,800.0,,0.00133322,,
10.1007_s11661-024-07392-x,Ag-2 at. pct. Cu-1 at. pct. Al (also Ag-1 at. pct. Al and pure Ag),Glassy silica,Radio frequency-magnetron sputtering,Ar/O2,100.0,1.0,,60.0,1800.0
10.1007_s11661-024-07462-0,Ag-2at. pctCu-10at. pctAl,Flat glassy silica,Single-pole radiofrequency magnetron sputtering,Ar/O2,50.0,1.1,,20.0,1000.0
10.1007_s11664-002-0045-3,Tantalum silicide (TaSi2),p- and n-type silicon (100) wafers,Magnetron DC sputtering,Ar,,0.6666099999999999,0.0001066576,400.0,
10.1007_s11664-002-0159-7,Indium tin oxide (ITO),B270 glass,Reactive unipolar and bipolar DC-pulsed magnetron sputtering,Ar/O2,80.0,"[0.4266304, 0.018665079999999997]",0.0013332200000000002,25.0,
10.1007_s11664-003-0004-7,ZnO,Sapphire (a-Al2O3),Metal-organic chemical vapor deposition (MOCVD) and RF magnetron sputtering,Ar/O2,40.0,399.966,,,
10.1007_s11664-008-0436-1,Al-doped ZnO and Al:In-doped ZnO,Fused quartz and Kapton,RF magnetron sputtering,Ar,200.0,0.533288,1333.22,,
10.1007_s11664-008-0598-x,ZnO:Al on La0.8Sr0.2Co0.5Ni0.5O3 (LSCNO),(100) silicon wafers,RF magnetron sputtering and sol-gel spin-coating,Ar/O2,100.0,1.3332199999999998,1333.22,"[300.0, 150.0]",50.0
10.1007_s11664-008-0608-z,"Calcium copper titanium oxide (CaCu3Ti4O12, CCTO)",Pt/Ti/SiO2/Si,Radiofrequency (RF) magnetron sputtering,Ar/O2,80.0,0.1,0.0006500000000000001,25.0,800.0
10.1007_s11664-008-0615-0,Zinc oxide (ZnO),Microscope glass slides,Magnetron sputter deposition and aqueous solution growth method,Ar,,"[0.6666099999999999, 1.3332199999999998, 2.6664399999999997]",0.000266644,95.0,100.0
10.1007_s11664-009-0747-x,Aluminum-doped ZnO (AZO),Fused quartz,RF magnetron sputtering,Ar,100.0,0.533288,2.66644e-05,25.0,
10.1007_s11664-009-0813-4,Zinc oxide (ZnO) and magnesium zinc oxide (MgxZn1-xO),Si (with SiO2 and W acoustic mirror layers),Radio-frequency (RF) sputtering,Ar/O2,,0.999915,0.00066661,400.0,50.0
10.1007_s11664-009-0836-x,Pb(Zr 0.2 Ti 0.8 )O 3 (PZT),Si(001) single-crystal substrates with SrTiO 3 /TiN buffer layers,Radio-frequency (RF) sputtering,Ar,2.3,,6.6661e-05,25.0,133.0
10.1007_s11664-009-0945-6,0.7Pb(Mg 1/3 Nb 2/3 )O 3 -0.3PbTiO 3 (PMN-PT),r-plane sapphire [(10-12) Al 2 O 3 ],radio-frequency (RF) magnetron sputtering,Ar/O2,60.0,1.33,,"[250.0, 600.0, 850.0]","[30.0, 300.0, 700.0]"
10.1007_s11664-010-1166-8,Titanium monoxide (TiO),glass substrates,radiofrequency (RF) magnetron sputtering,Ar,50.0,0.5,,,70.0
10.1007_s11664-011-1608-y,ZnO,SiO2/p-Si,Radiofrequency (RF) magnetron sputtering,Ar,100.0,"[0.399966, 0.6666099999999999, 1.066576, 1.3332199999999998]",,25.0,70.0
10.1007_s11664-011-1709-7,ZnO-doped (Zr 0.8 Sn 0.2 )TiO 4,Indium tin oxide (ITO)/glass (Corning 7059),Radiofrequency (rf)-magnetron sputtering,Ar/O2,250.0,0.266644,,200.0,
10.1007_s11664-011-1810-y,Aluminum (Al) and Aluminum-doped Zinc Oxide (AZO),Glass,RF magnetron sputtering,Ar,50.0,9.33254,0.00066661,,"[200.0, 10.0]"
10.1007_s11664-011-1822-7,Ti-oxide (Ti2O3 and TiO2 phases),Quartz,DC magnetron sputtering,Ar/O2,400.0,0.133322,0.0026664400000000004,300.0,150.0
10.1007_s11664-011-1835-2,Ga-doped ZnO (GZO),soda lime glass,pulsed direct-current magnetron sputtering,Ar,150.0,0.0004,0.0006670000000000001,199.85000000000002,500.0
10.1007_s11664-012-1994-9,ZnO,p-Si/SiO2,RF magnetron sputtering,Ar,"[90.0, 100.0, 150.0, 200.0]",7.99932,,25.0,
10.1007_s11664-012-2132-4,Zinc oxide (ZnO),Silicon (p-type) with 300-nm-thick thermally oxidized silicon dioxide (SiO2),Radiofrequency magnetron sputtering,Ar/O2,100.0,0.399966,,40.0,"[35.0, 45.0, 70.0]"
10.1007_s11664-012-2155-x,Indium tin oxide (ITO),Quartz glass,RF magnetron sputtering,Ar,100.0,0.5,0.001,25.0,300.0
10.1007_s11664-012-2205-4,Pure and Mg-alloyed hematite (a-Fe2O3),F-doped SnO2 (FTO)-coated glass,Radiofrequency (RF) magnetron cosputtering,Ar/O2/N2,150.0,1.3332199999999998,0.000399966,,300.0
10.1007_s11664-012-2326-9,"Vanadium oxide (VOx) alloyed with Ti, Nb, Mo, and Zr",6-inch-diameter Si <100> wafers with a 100-nm-thick SiO2 overlayer,Reactive two-target co-sputtering (Pulsed DC and RF magnetron sputtering),Ar/O2,300.0,,,,10.0
10.1007_s11664-012-2462-2,ZnCdO,Pyrex glass,RF magnetron cosputtering,Ar,"[100.0, 0.0, 20.0, 40.0, 60.0]",,1.733186e-06,200.0,350.0
10.1007_s11664-014-3071-z,Titanium oxynitride (TiOxNy),Indium tin oxide (ITO)-covered glass,Radiofrequency (rf) magnetron sputtering,Ar/O2/N2,150.0,0.17331860000000002,1333.22,,
10.1007_s11664-014-3074-9,Li/P-codoped ZnO,c-plane sapphire,Radiofrequency (RF) magnetron sputtering,Ar/O2,100.0,1.3332199999999998,2.66644e-05,"[900.0, 500.0]",230.0
10.1007_s11664-014-3144-z,Nickel-cobalt oxide,Quartz and glass,Radio frequency (RF) magnetron sputtering,Ar/O2,30.0,1.33,,,100.0
10.1007_s11664-014-3212-4,Indium tin oxide (ITO),Glass slides,Radiofrequency (RF) magnetron sputtering,Ar/O2,80.0,,,"[25.0, 150.0, 220.0]",200.0
10.1007_s11664-014-3253-8,Zinc oxide (ZnO),glass,reactive dc magnetron sputtering,Ar/O2,40.0,0.42000000000000004,0.002,25.0,150.0
10.1007_s11664-014-3254-7,Al-doped ZnO (AZO) and Ga-doped ZnO (GZO),low-iron glass,direct current (DC) magnetron sputtering,Ar,200.0,0.4,0.0002,25.0,
10.1007_s11664-014-3256-5,Indium-doped zinc oxide (IZO),Quartz,Radio frequency (RF) magnetron sputtering,Ar/O2,,1.0,1000.0,100.0,300.0
10.1007_s11664-014-3333-9,amorphous-carbon indium zinc oxide (a-CIZO),SiO2 (100 nm)/p-Si,Radiofrequency (RF) cosputtering,Ar/O2,"[100.0, 0.0, 60.0, 70.0, 80.0]",0.6666099999999999,,25.0,
10.1007_s11664-014-3529-z,ZnO,soda lime glass,DC and RF magnetron sputtering,Ar/O2,"[30.0, 50.0]",0.533288,0.00066661,180.0,
10.1007_s11664-015-3861-y,Zinc oxide (ZnO),p-type boron-doped Si <100> and glass,"Thermal evaporation, pulsed laser deposition (PLD), and radiofrequency (RF) sputtering",Ar/O2,180.0,1000.0,1000.0,25.0,150.0
10.1007_s11664-015-4174-x,CuSbS2,Molybdenum (Mo)-coated soda-lime glass (SLG),Co-sputtering,Ar,"[50.0, 55.0, 60.0, 2.0]",0.0004,1.32e-07,300.0,
10.1007_s11664-015-4209-3,(Mg 0.95 Ni 0.05 )TiO 3 (MNT),amorphous SiO 2 and platinized silicon (Pt/TiO 2 /SiO 2 /Si),radio frequency (RF) magnetron sputtering,Ar/O2,65.0,3.0,9.999999999999999e-05,550.0,
10.1007_s11664-016-4353-4,CuFeO2,Corning glass and silicon,Radiofrequency (RF) and direct current (DC) magnetron co-sputtering,Unknown,"[30.0, 60.0, 90.0]",,,25.0,
10.1007_s11664-016-4367-y,Aluminum-doped zinc oxide (AZO),Silicon and Corning glass,"Magnetron sputtering (conventional, oxygen reactive, and cosputtering)",Ar/O2,"[30.0, 60.0, 90.0]",,,,90.0
10.1007_s11664-016-4462-0,Yttria-stabilized ZrO2 (YSZ) and gadolinium-doped CeO2 (CGO),"Commercial, porous NiO-YSZ anodes",Asymmetric bipolar pulse magnetron sputtering,Ar/O2,1500.0,0.2,,400.0,
10.1007_s11664-016-4469-6,Zinc oxide (ZnO),Glass,RF magnetron sputtering followed by thermal oxidation,Unknown,100.0,,1333.22,500.0,194.0
10.1007_s11664-016-4694-z,Samarium oxide (Sm2O3),"Silicon (n-type, (100)-oriented)",RF Sputtering (followed by thermal oxidation),Ar/O2,170.0,0.0030000000000000005,,"[600.0, 700.0, 800.0, 900.0]",150.0
10.1007_s11664-016-4705-0,Aluminum-doped Zinc Oxide (AZO),p-type silicon and porous silicon,RF-magnetron sputtering,Ar,,,,25.0,
10.1007_s11664-016-4709-9,ZnO thin films,SiO2/Si (P-type Si(400) oxidized to obtain SiO2 layer),"DC magnetron sputtering, e-beam evaporation, and sol-gel spin coating",Ar/O2,,0.00033,5.299999999999999e-06,25.0,100.0
10.1007_s11664-016-4851-4,Indium-gallium-zinc-aluminum-oxide (IGZAO),Indium tin oxide (ITO)-coated glass,Magnetron radio-frequency (RF) co-sputtering,Ar/O2,"[100.0, 45.0]",0.01,,25.0,50.0
10.1007_s11664-016-5180-3,Nb-doped titanium oxide (NTO),non-alkali glass (Corning 1737),RF magnetron sputtering,Ar,60.0,,,25.0,540.0
10.1007_s11664-016-5184-z,Cu2ZnSnSe4 (CZTSe),TiN-covered Mo/soda lime glass (SLG),Direct-current (DC) sputtering followed by post-selenization,Ar,60.0,0.0004,1.33e-07,500.0,400.0
10.1007_s11664-017-5296-0,Tantalum-doped tin oxide (TTO),Corning glass,Radio frequency (RF) and direct current (DC) reactive magnetron co-sputtering,Ar/O2,,,,15.0,
10.1007_s11664-017-5434-8,HfO2-x - TiO2-x nanocolumn arrays,Fluorine-doped tin oxide (FTO)/glass,Magnetron sputtering,Ar/O2,"[50.0, 300.0, 200.0]","[0.012, 0.0067, 0.0013000000000000002]",2.7e-07,"[500.0, 350.0]","[1900.0, 375.0, 190.0]"
10.1007_s11664-017-5476-y,Indium zinc oxide (IZO),Synthetic quartz,Radio frequency (rf) magnetron sputtering,Ar/O2,"[30.0, 15.0]",1.3,2.4e-05,25.0,60.0
10.1007_s11664-017-5580-z,ZnO/Pd/ZnO multilayer,Microscope slide glass substrate,RF magnetron sputtering (ZnO) and DC magnetron sputtering (Pd),Ar,150.0,"[0.631, 0.5099999999999999]",0.0037000000000000006,25.0,100.0
10.1007_s11664-018-6294-6,Al-N co-doped ZnO,Fused silica glass,Radio frequency (RF) magnetron sputtering,Ar/N2,150.0,3.0,0.0005,"[500.0, 600.0, 700.0, 800.0]",450.0
10.1007_s11664-018-6307-5,MgO and MgO/Al2O3 composite thin films,Silver (Ag),DC magnetron sputtering,Ar/O2,150.0,1.2,0.0005,400.0,"[52.0, 132.0]"
10.1007_s11664-018-6326-2,Cu-doped ZnO (CZO),single-crystalline (0001) Al2O3,Co-deposition (Pulsed Laser Deposition and Radio Frequency Sputtering),Ar/O2,,2.7,6.7e-05,700.0,
10.1007_s11664-018-6399-y,Nb and Ta co-doped anatase titanium dioxide (NTTO),quartz and Si (100),RF magnetron sputtering,Ar,"[60.0, 120.0, 150.0, 180.0, 210.0, 240.0]",0.5,0.00015000000000000001,"[150.0, 550.0]",250.0
10.1007_s11664-018-6411-6,15R-SiC,"ZrO2, MgO, SiC, and Si",RF magnetron sputtering,Ar,150.0,,2.669e-07,800.0,
10.1007_s11664-018-6422-3,Zinc oxide (ZnO),Corning glass,RF magnetron sputtering,Ar,"[100.0, 150.0, 200.0]",10.0,,25.0,23.0
10.1007_s11664-018-6525-x,CuO,Si and Al2O3,Reactive radio frequency magnetron sputtering,Ar/O2,100.0,1.0,,50.0,
10.1007_s11664-018-6618-6,Indium aluminum zinc oxide (IAZO),Glass and Quartz,Radio-frequency (RF) magnetron sputtering,Ar/O2,100.0,0.0006670000000000001,6.669999999999999e-07,"[25.0, 300.0, 500.0]","[50.0, 100.0]"
10.1007_s11664-018-6746-z,Gallium oxide (Ga2O3),(111) P-doped silicon (Si) and sapphire (Al2O3),Radio frequency (RF) magnetron sputtering and thermal oxidation,Ar,40.0,0.002,,"[800.0, 800.0]","[20.0, 400.0]"
10.1007_s11664-019-06945-w,Indium oxide (In2O3),Quartz,Radio frequency (RF) magnetron sputtering,Ar/O2,75.0,2.6,,400.0,50.0
10.1007_s11664-019-07050-8,Cr-doped ZnO,Glass,RF magnetron sputtering,Ar/O2,150.0,1.3,0.0007,400.0,
10.1007_s11664-019-07080-2,ZnO,Corning glass,Radio frequency (rf) magnetron sputtering,Ar/O2,1.52,,,300.0,
10.1007_s11664-019-07127-4,ZnO,silicon (100),RF sputtering,Other,100.0,,0.00019999999999999998,25.0,270.0
10.1007_s11664-019-07166-x,V2O5,"Fused silica, Si, and a conductometric sensor substrate (type CC1.W, BVT Technologies)",Radiofrequency (rf) reactive sputtering,Ar/O2,200.0,,,399.85,
10.1007_s11664-019-07266-8,TiO2-x,"amorphous silica (a-SiO2), indium tin oxide (ITO), glass, and Si",DC magnetron sputtering,Ar/O2,900.0,1.0,0.0005,250.0,"[50.0, 280.0]"
10.1007_s11664-019-07464-4,CdO:ZnO (3:1) nanocomposite,Soda lime glass,RF magnetron sputtering,Ar,"[40.0, 60.0, 80.0, 100.0]",0.0066,6.66e-07,25.0,
10.1007_s11664-019-07533-8,Tin doped indium oxide (ITO),Corning #7507,RF-magnetron sputtering,Unknown,120.0,0.0021,1.33e-07,25.0,"[390.0, 715.0, 1000.0, 1329.0, 1826.0]"
10.1007_s11664-019-07565-0,Cobalt oxide (CoO and Co3O4),Silica glass,Direct current (DC) magnetron sputtering,Ar/O2,80.0,0.00066,4e-07,-263.15,
10.1007_s11664-019-07704-7,Copper oxide (Cu2O) and zinc tin oxide (ZTO),SiO2 (100 nm)/n-type Si (heavily doped),RF magnetron sputtering,Ar/O2,50.0,0.5,,25.0,"[50.0, 100.0]"
10.1007_s11664-020-08153-3,ZnO thin films and Au nanoparticles,Single-polished c-plane sapphire,Radio-frequency (RF) magnetron sputtering,Ar/O2,100.0,3.0,0.003,25.0,
10.1007_s11664-020-08280-x,ZnO,SiO2/Si,RF sputtering,Unknown,100.0,5.0,0.005,400.0,25.0
10.1007_s11664-020-08323-3,Al/AZO double layers,Glass,RF magnetron sputtering,Ar,50.0,0.0091,6.500000000000001e-05,500.0,10.0
10.1007_s11664-020-08502-2,Indium zinc tin oxide (IZTO),Nonalkali glass and silicon wafer,Magnetron co-sputtering,Ar,"[0.0, 125.0]",0.33330499999999996,0.000933254,230.0,300.0
10.1007_s11664-020-08505-z,Copper oxide-zinc oxide (CuO-ZnO) thin films,Glass and silicon wafer,Radiofrequency (RF) sputtering,Ar/O2,200.0,0.0004,1.2e-06,25.0,107.0
10.1007_s11664-020-08510-2,Ca-Mg-Si,(001)Al2O3,Radio-frequency magnetron sputtering,Ar/H2,,13.3,,300.0,
10.1007_s11664-020-08588-8,Palladium-capped copper oxide (Pd/CuO),Glass (soda lime),Direct current (DC) magnetron sputtering,Ar/O2,,,3.5e-06,,"[283.0, 600.0, 967.0]"
10.1007_s11664-020-08593-x,p-type cupric oxide (p-CuO),n-type silicon (n-Si(100)),RF magnetron sputtering,Ar,,5e-08,4e-08,350.0,230.0
10.1007_s11664-020-08613-w,Gold-doped tin oxide (SnO2),Oxidized silicon (Si/SiO2),Radiofrequency (RF) reactive cosputtering,Ar/O2,,,,25.0,100.0
10.1007_s11664-021-08963-z,10 wt.% Cu-doped ZnO,Glass,RF magnetron sputtering,Ar,"[200.0, 30.0]",0.00066,1.2e-06,"[25.0, 100.0, 200.0, 300.0]","[218.0, 363.0, 430.0, 452.0, 480.0]"
10.1007_s11664-021-09343-3,Oxide-containing CrFeCoNiCu films,Quartz or silica wafer,Reactive magnetron sputtering,Ar/O2,200.0,0.4,,,
10.1007_s11664-021-09374-w,"n-ZnO, AlN",p-Si,RF sputtering,Ar,,,,400.0,"[250.0, 20.0]"
10.1007_s11664-021-09416-3,Indium tin oxide (ITO),Glass,Radio frequency (RF) sputtering,Ar/O2,"[50.0, 140.0, 200.0, 260.0, 320.0]",1000.0,210.0,25.0,80.0
10.1007_s11664-022-09519-5,ITO/Ag/ITO multilayer film,Glass,Direct current (DC) magnetron sputtering,Ar/O2,"[150.0, 0.21]",,,25.0,42.0
10.1007_s11664-022-09709-1,Cu-doped zinc tin oxide (Cu-doped ZTO),Glass and boron-doped p+-Si,Radiofrequency (RF) magnetron sputtering,Ar,40.0,4e-05,1.33e-07,25.0,350.0
10.1007_s11664-022-09919-7,ZnO,Glass and ITO/PEN (polyethylene naphthalate) plastic,DC magnetron sputtering,Ar,,1.0,,25.0,50.0
10.1007_s11664-022-09977-x,Nb-doped β-Ga2O3,p-Si (100) and quartz,Radio frequency (RF) magnetron sputtering,Ar,"[40.0, 80.0]",1.0,10.0,100.0,223.0
10.1007_s11664-023-10375-0,ZnO,Silicon (Si),Radio frequency (RF) sputtering,Ar,150.0,,,25.0,"[16.0, 23.0, 100.0]"
10.1007_s11664-023-10521-8,Ga-doped zinc oxide (GZO),PC plastic,Radio frequency magnetron sputtering,Ar/N2,100.0,,0.000375,,"[300.0, 150.0, 200.0, 300.0, 400.0]"
10.1007_s11664-023-10620-6,ZnO (Zinc Oxide),Quartz glass,RF and DC magnetron sputtering,Ar/O2,150.0,"[1.6, 1.1]",0.0006000000000000001,350.0,20.0
10.1007_s11664-023-10652-y,Indium silicon oxide (ISO),Heavily doped p-type silicon wafer with thermally grown SiO2 layer (100 nm),Radio frequency (RF) sputtering,Ar/O2,60.0,0.4,0.00035,150.0,8.0
10.1007_s11664-023-10900-1,N-doped Ta2O5 (Tantalum oxynitride),Si,DC reactive magnetron sputtering,Ar/O2/N2,,0.000667,1.3329999999999998e-07,"[25.0, 800.0]",
10.1007_s11664-024-10983-4,Aluminum-doped Zinc Oxide (AZO),Glass,Radiofrequency (RF) magnetron sputtering,Ar/O2,"[125.0, 150.0, 175.0]",,0.000375,"[90.0, 95.0, 100.0, 105.0]",550.0
10.1007_s11664-024-11000-4,Tungsten oxide (WO3),Corning glass and fluorine-doped tin oxide (FTO),DC magnetron sputtering,Ar/O2,,,0.00019999999999999998,"[25.0, 400.0]",
10.1007_s11664-024-11035-7,Indium gallium tin oxide (IGTO),fused quartz (with 60-nm Al gate and 200-nm SiO2 dielectric layer),RF magnetron sputtering,Ar/O2,80.0,0.6666099999999999,,200.0,50.0
10.1007_s11664-024-11037-5,Tungsten trioxide (WO3),Fluorine-doped tin oxide (FTO),Direct current (DC) sputtering,O2,,0.08,,"[400.0, 200.0]",680.0
10.1007_s11664-024-11162-1,WO3 (Tungsten Oxide),Glass and Silicon,RF-sputtering,Unknown,100.0,,,25.0,
10.1007_s11664-024-11220-8,Zinc oxide (ZnO),Glass (BK7),Radiofrequency magnetron sputtering,Ar,50.0,,,800.0,80.0
10.1007_s11664-024-11223-5,ZnO,PET/indium tin oxide (ITO),RF magnetron sputtering,Ar,100.0,0.6,0.00019999999999999998,,313.0
10.1007_s11664-024-11416-y,Cuprous oxide (Cu2O),c-sapphire,Radio-frequency magnetron sputtering,Ar/N2,,4.0,,200.0,200.0
10.1007_s11664-024-11564-1,ZnO nanofilms and CuO nanorods,Glass,RF magnetron sputtering,Ar/O2,"[200.0, 100.0, 100.0]",,0.000375,100.0,
10.1007_s11664-024-11565-0,WO3,Glass and silicon,Radio frequency (RF) sputtering,Unknown,,,,,100.0
10.1007_S11664-025-11770-5,Indium tungsten oxide (IWO),Silicon wafers with 650 nm thermally grown SiO2,Sputtering,Ar/O2,200.0,0.6666099999999999,,,30.0
10.1007_s11664-025-11804-y,ZrO2 and Ho2O3,4H-SiC,RF magnetron sputtering,O2/N2,170.0,0.1333,0.003,"[25.0, 500.0]",4.64
10.1007_s11664-025-11851-5,5 wt.% Te-doped ZnO,Amorphous quartz,Radio-frequency (RF) magnetron sputtering,Ar,150.0,2.0,0.004900000000000001,25.0,
10.1007_s11664-025-12125-w,NbMoTaW high-entropy-alloy,Silicon and alumina,Radio-frequency (RF) magnetron sputtering,Unknown,50.0,,,100.0,416.0
10.1007_s11664-025-12129-6,Gallium-doped zinc oxide (GZO),Polyethylene terephthalate (PET),RF magnetron sputtering,Ar,100.0,,0.0066661,,
10.1007_s11664-025-12449-7,ZnO/Cu2O heterojunction,Glass,Direct-current (DC) magnetron sputtering and thermal evaporation,Ar/O2,,1.0,0.0007999999999999999,25.0,
10.1007_s11664-025-12524-z,Si-doped β-Ga2O3,,RF magnetron sputtering,Unknown,,,,"[1300.0, 1400.0, 1500.0]",
10.1007_s11664-025-12552-9,Silicon carbon nitride (SiCN),200-mm p-type Si (100) wafer,Reactive sputtering (PVD),Ar/N2,1000.0,0.6666099999999999,,,100.0
10.1007_s11664-997-0109-5,tantalum pentoxide (Ta2O5),"5"" Si wafers",dc magnetron reactive sputtering,Ar/O2,2600.0,0.66661,2.66644e-05,,
10.1007_s11664-998-0119-y,AlO:N (produced from AlN thin films),p-type Si (100) and fused quartz,Radio-frequency magnetron reactive sputtering,Ar/N2,,,,1100.0,
10.1007_s11664-999-0240-6,"(Ba,Sr)TiO 3 (BST)",Pt/thermally oxidized (100) Si wafers,Two-step radio frequency (rf)-magnetron sputtering,Ar,,1.3332199999999998,,400.0,40.0
10.1007_s11665-012-0393-y,TiNi (Ti-51.45at.%Ni),Copper,Magnetron sputtering,Ar,640.0,0.04,,399.85,
10.1007_s11665-021-05473-1,Titanium-vanadium oxide composite,Glass and silicon,Direct current magnetron co-sputtering followed by thermal oxidation,Ar,"[87.0, 0.0]",0.2,0.0006000000000000001,500.0,110.0
10.1007_s11665-021-05928-5,Molybdenum disulphide (MoS2),Si (111) single crystal covered with native Si oxide,r.f. magnetron sputtering,Ar,150.0,0.1,10.0,,200.0
10.1007_s11665-022-06655-1,Non-stoichiometric TiOx,"Silicon, fused silica, and thin flexible glass",Gas Impulse Magnetron Sputtering (GIMS),Ar/O2,,0.3,0.005,,280.0
10.1007_s11665-023-08368-5,TiO2,n-type Si (100),DC magnetron sputtering,Ar/O2,200.0,,1000.0,,625.0
10.1007_s11671-008-9244-z,Ti-Ag-O (TiO2/Ag),Unheated glass,Reactive magnetron sputtering,Ar/O2,,1.5,,,800.0
10.1007_s11706-019-0483-y,NiO/Ni2N nanocomposite thin film,Cu foils and soda-lime glass plates,RF reactive magnetron sputtering,O2/N2,,0.8,0.0005,25.0,
10.1007_s11706-022-0624-6,Ni0.5Fe0.5O1-xNx,Soda-lime glass plates and Cu foils,RF reactive magnetron sputtering,O2/N2,180.0,0.8,0.0005,25.0,
10.1007_s11771-008-0084-x,ZnO,glass,DC reactive magnetron sputtering,Ar/O2,150.0,1.0,,,
10.1007_s11771-022-4978-9,Indium gallium zinc oxide (IGZO),K9 glass,RF magnetron sputtering,Ar,80.0,0.55,0.0005,"[25.0, 100.0, 200.0, 300.0]",600.0
10.1007_s11801-010-9015-9,Cr-doped ZnO,Glass,Magnetron sputtering,Unknown,,1.5,,,
10.1007_s11801-011-9266-0,"Al and F co-doped ZnO (ZnO:(Al, F))",glass,RF magnetron sputtering,Ar,1.1,0.5,0.0002,300.0,
10.1007_s11801-012-2272-z,ZnO,Glass,Ion beam sputtering,O2,,,0.0035,,
10.1007_s11801-012-2321-7,Niobium-doped indium tin oxide (ITO:Nb),Corning Eagle 2000 glass,RF magnetron sputtering,Ar,150.0,0.8,0.0002,25.0,
10.1007_s11801-013-2411-1,Niobium-doped indium tin oxide (ITO:Nb),Corning Eagle 2000 glass,RF magnetron sputtering,Ar,40.0,0.8,0.0002,25.0,180.0
10.1007_s11801-014-4125-4,Amorphous indium-gallium-zinc oxide (a-IGZO),Corning Eagle 2000 non-alkali glass,Radio frequency (RF) magnetron sputtering,Ar,125.0,0.35,0.0001,200.0,
10.1007_s11801-016-5236-x,Mn-doped ZnO (Zn1-xMnxO),Si and quartz glass,RF magnetron sputtering,Ar,100.0,2.0,0.0006000000000000001,25.0,320.0
10.1007_s11801-016-5256-6,Titanium-zinc oxide (Ti-ZnO),Glass,Radio frequency (RF) magnetron sputtering,Ar,180.0,0.5,0.0005200000000000001,276.85,
10.1007_s11801-016-6025-2,Gallium-titanium-zinc oxide (GTZO),Glass,Radio frequency magnetron sputtering,Ar,210.0,0.3,0.00055,340.0,
10.1007_s11801-020-9075-4,Ga2O3,Si (100),RF sputtering,Ar,40.0,,,500.0,190.0
10.1007_s11801-025-4167-9,Mg-doped NiO,Quartz glass and Silicon,RF magnetron co-sputtering,Ar/O2,"[180.0, 480.0]",2.0,,300.0,
10.1007_s11837-015-1344-5,Cadmium (Cd) doped zinc oxide (ZnO),Glass,Reactive DC magnetron sputtering,Ar/O2,,,0.0007999999999999999,25.0,
10.1007_s11837-015-1453-1,Amorphous indium gallium zinc oxide (IGZO),Glass,RF magnetron sputtering,Ar,100.0,1.3332199999999998,,25.0,100.0
