Repository: vatsal3512/sputtering-rag-ai

# Sputtering RAG AI

**Automated Literature Review + AI Assistant for Thin-Film Sputtering Research**

Developed at IIT Kanpur — Materials Science Department

---

### 4.4 ChromaDB — Vector Database

**What it does**: Stores the SPECTER embeddings and performs Approximate Nearest Neighbour
(ANN) search when a query arrives.

**Why ChromaDB**:

| Option | Problem |
|---|---|
| Pinecone / Weaviate | Cloud-hosted. Requires account, API key, internet. Not suitable for local research tool. |
| FAISS (Facebook) | Library, not a database. No persistence layer. Requires manual save/load. No metadata filtering. |
| Qdrant | Good choice, but heavier to set up (Docker).

File: sputtering_database_clean_final.csv (part 4 of 17)
Paper_ID,Material,Substrate,Method,Gas_Mixture_Std,Power_W,Working_Pressure_Pa,Base_Pressure_Pa,Temperature_C,Thickness_nm
10.1007_s11837-019-03425-8,ZnO-doped WO3,Quartz plate,RF magnetron sputtering,Ar,150.0,1.5,1000.0,600.0,180.0
10.1007_s11837-019-03794-0,Ag/Ta2O5 nanocomposite,SS 316L,Reactive magnetron sputtering,Ar/O2,200.0,1.19,0.00267,500.0,5740.0
10.1007_s11837-022-05387-w,BaZr 0.80 Y 0.20 O 3-d,Plain glass,RF magnetron sputtering,Ar,100.0,0.33330499999999996,1333.22,400.0,
10.1007_s11837-024-06547-w,"NiCr-SiO2, TiCr-SiO2, and CuNi-SiO2 cermets",150-nm-thick Si3N4 or 100-nm-thick SiO2 coated silicon,Co-sputtering,Ar/O2,,0.399966,2.6664400000000003e-06,25.0,"[9.4, 20.2, 39.7, 43.0, 62.0]"
10.1007_s11837-025-07267-5,TiCN film,Al-Cu-Mg-Ag heat-resistant aluminum alloy (Al-5.3Cu-0.8Mg-0.8Ag-0.3Mn-0.15Zr),Magnetron sputtering,Ar/N2,"[150.0, 250.0]",1.0,,,1500.0
10.1007_s11998-009-9198-9,c-Al2O3,304L stainless steel,Reactive direct current magnetron sputtering,Ar/O2,,,,150.0,300.0
10.1007_s11998-017-0017-4,Cu/SnO2 nanocomposite bilayer,quartz glass,magnetron sputtering,Ar/O2,,,,400.0,"[52.0, 7.0]"
10.1007_s12034-007-0020-y,Zinc oxide (ZnO),Conductive glass,Reactive d.c. sputtering,Ar/O2,,850.0,480.0,130.0,
10.1007_s12034-007-0044-3,ZnO,n-Si (100),rf magnetron sputtering,Ar,,1.3332199999999998,,450.0,100.0
10.1007_s12034-008-0119-9,AgCoO2,"Single crystal Al2O3, amorphous silica, or glass",rf magnetron sputtering,Ar/O2,,5.332879999999999,,400.0,150.0
10.1007_s12034-010-0016-x,Nb-doped ZnO,Glass,RF magnetron sputtering,Ar,110.0,1.6,8e-05,25.0,500.0
10.1007_s12034-014-0072-8,Al2O3-doped zinc oxide (AZO),Polyethylene terephthalate (PET),Radio frequency (rf) magnetron sputtering,Ar,70.0,,0.00053,90.0,258.0
10.1007_s12034-014-0619-8,Li-doped ZnO,Quartz,Radio frequency magnetron sputtering,Ar/O2,90.0,0.6,10.0,"[240.0, 500.0]",400.0
10.1007_s12034-014-0638-5,Zinc oxide (ZnO),Si (100),DC magnetron sputtering followed by thermal oxidation,Ar,,2.0,1000.0,26.850000000000023,100.0
10.1007_s12034-014-0702-1,Tin oxide (SnO2),Glass,Magnetron sputtering followed by thermal oxidation,Ar,,2.0,1000.0,"[26.850000000000023, 450.0]",100.0
10.1007_s12034-015-1131-5,MgZnO,p-Si (001),dual-ion beam sputtering deposition (DIBSD),Ar/O2,65.0,,0.030000000000000002,600.0,600.0
10.1007_s12034-017-1404-2,Aluminium-doped zinc oxide (AZO),Glass,RF magnetron sputtering,Ar/O2,2.83,0.066661,,25.0,100.0
10.1007_s12034-018-1548-8,Ag-CuO nanoparticles thin films,glass,DC/RF magnetron sputtering,Unknown,,,,,
10.1007_s12034-018-1617-z,Tungsten oxide (WO2),n-type silicon wafer with 1 µm thermally grown SiO2 layer,Reactive-ion radiofrequency magnetron sputtering,Ar/O2,,0.399966,,25.0,100.0
10.1007_s12034-019-1800-x,Al-doped ZnO,Si substrate,RF magnetron sputtering,Ar,150.0,1.5,,25.0,
10.1007_s12034-019-1840-2,Indium Tin Oxide (ITO),Polylactic acid (PLA),DC sputtering,Ar,200.0,0.66661,0.001199898,30.0,50.0
10.1007_s12034-019-1883-4,GaN (Gallium nitride),Al2O3 (0001) Sapphire,RF magnetron sputtering,Ar/N2,125.0,,6.6661e-06,300.0,
10.1007_s12034-019-1945-7,"Pristine, indium-doped (IZO), gallium-doped (GZO) and co-doped (IGZO) ZnO",Glass,RF magnetron sputtering,Ar/O2,75.0,1.5,0.0030000000000000005,100.0,
10.1007_s12034-021-02550-y,"Gadolinium (Gd)-doped ZnO (0, 0.05, 0.1, and 1 at%)",Si(111),Radio frequency (RF) magnetron sputtering,Ar/O2,120.0,2.0,1000.0,450.0,"[227.0, 300.0]"
10.1007_s12034-022-02777-3,FeNbMoTaW,Silicon (100) wafer,DC-magnetron sputtering,Ar,150.0,,0.0011,25.0,6.2
10.1007_s12034-023-02888-5,b-gallium oxide (b-Ga2O3),Quartz,Radio frequency (RF) sputtering,Ar,75.0,0.71,,,
10.1007_s12034-023-02907-5,Indium tin oxide (ITO),Glass,Radio frequency (RF) sputtering,Ar,200.0,1000.0,0.0005,"[100.0, 200.0, 300.0, 350.0, 400.0]",5.0
10.1007_s12206-009-1124-7,Ag and ZnO,Silicon wafer,DC-magnetron sputtering (for Ag) and sol-gel method (for ZnO),Unknown,,,,,130.0
10.1007_s12540-010-0614-6,SnO2,Pyrex glass (Corning #7740),Reactive rf magnetron sputtering,Ar/O2,,0.67,,"[25.0, 150.0, 300.0]",
10.1007_s12540-010-1016-5,Indium Tin Oxide (ITO),Si and glass,Cesium (Cs) ion assisted DC-powered plasma sputtering,Ar,"[30.0, 50.0]",,,"[25.0, 25.0]",
10.1007_s12540-011-0213-1,Al:ZnO (AZO),GaAs(011) and Si(001),RF magnetron sputtering,Unknown,100.0,,,300.0,
10.1007_s12540-011-0820-x,Ti-doped Al2O3 coated LiCoO2,Al2O3 plate,RF magnetron sputtering,Ar/O2,200.0,0.799932,,"[650.0, 400.0]","[620.0, 6.0]"
10.1007_s12540-012-0483-2,AlCrSiN,"H13 steel, Silicon (100) wafer",Closed field unbalanced magnetron sputtering,Ar/N2,500.0,0.4,0.002,100.0,
10.1007_s12540-012-3012-4,WTi (70:30 at%),n-type (100) Silicon,d.c. sputtering,Ar,,0.133,0.001,,190.0
10.1007_s12540-012-6012-5,NiO,Corning 1737 glass and SiO2/p-Si,RF magnetron sputtering,Ar/O2,,1.99983,0.00066661,"[25.0, 600.0]",200.0
10.1007_s12540-013-6026-7,Zinc sulfide (ZnS),Soda lime glass (SLG) and silicon (Si),Radio-frequency (RF) magnetron sputtering,Ar/O2,"[50.0, 70.0, 100.0, 150.0]",0.8265964000000001,0.0004266304,600.0,284.3
10.1007_s12540-013-6030-y,CuO (Copper oxide),Corning glass 2947,Reactive radio-frequency (rf) magnetron sputtering,Ar/O2,100.0,3.33305,0.00066661,400.0,
10.1007_s12540-015-5063-9,"Er-Co-Al thin films (ErCo1.52Al0.36, ErCo1.69Al0.76, ErCo1.87Al0.16)",Si/SiO2,Direct-current magnetron sputtering,Ar,100.0,0.266644,3.9996599999999996e-05,,200.0
10.1007_s12540-018-0143-2,CoCrFeMnNi high entropy alloy (HEA) oxynitride,(001) Si,Direct current (DC) magnetron sputtering,Other,300.0,1.99983,0.000133322,25.0,230.0
10.1007_s12540-023-01464-0,TiTaMoVZr high entropy alloy,Ti-6Al-4V,RF magnetron sputtering,Ar,100.0,,1e-05,,"[813.0, 904.0]"
10.1007_s12541-015-0287-7,yttria-stabilized-zirconia (YSZ),Single-side polished SiO2 wafer (3000Å SiO2 on Si),Atomic layer deposition (ALD) and radio frequency (RF) sputtering,Ar/O2,200.0,31.0,,250.0,"[70.0, 120.0]"
10.1007_s12541-016-0131-8,Nickel oxide-gadolinia doped ceria (NiO-GDC),Anodic aluminum oxide (AAO),Sputtering,Ar/O2,50.0,0.93,,25.0,"[240.0, 320.0, 400.0]"
10.1007_s12541-019-00013-3,"Ni, YSZ, LSCF, Au",Anodic aluminum oxide (AAO),"Sputtering, reactive sputtering, pulsed laser deposition (PLD)",Ar/O2,,"[3.99966, 0.6666099999999999, 9.99915, 7.99932]",,"[25.0, 600.0]","[370.0, 880.0, 440.0, 130.0]"
10.1007_s12541-022-00628-z,Pt,8 mol% YSZ single crystal (100),Direct current magnetron sputtering,Ar,100.0,6.6661,,233.0,120.0
10.1007_s12598-009-0119-y,Ta/NiFe/Ta ultrathin films with nano-oxide layers (NOLs),Thermally oxidized silicon substrates,Magnetron sputtering,Ar,,"[0.4, 0.2]",2.5e-05,260.0,"[3.0, 5.0, 30.0, 1.5]"
10.1007_s12598-011-0219-3,Zinc oxide (ZnO),sapphire (0001),radiofrequency (RF) magnetron sputtering,Ar/O2,50.0,2.0,0.0002,25.0,120.0
10.1007_s12598-011-0376-4,Vanadium dioxide (VO2),SiO2/Si3N4/Si,Dual ion beam sputtering,Ar/O2,88.0,0.06,,450.0,180.0
10.1007_s12598-012-0483-x,Tungsten-doped indium oxide (IWO),Glass,DC reactive magnetron sputtering,Ar/O2,40.0,0.24,0.001,375.0,754.0
10.1007_s12598-015-0661-8,In-doped ZnO,glass,radio-frequency (RF) magnetron sputtering,Ar,,,0.00066,250.0,259.0
10.1007_s12613-010-0344-2,Mn-doped ZnO,Glass,Direct current (DC) magnetron sputtering,Ar/O2,,0.9,0.003,,
10.1007_s12613-015-1174-z,Li-doped and undoped zinc oxide (ZnO),(400) single crystalline silicon wafers,Radio frequency (RF) reactive magnetron sputtering,Ar/O2,150.0,0.30000000000000004,,200.0,
10.1007_s12613-017-1450-1,Zinc oxide (ZnO),"ITO/glass, ITO/polyethylene naphthalate (PEN), ITO/polyethylene terephthalate (PET)",Radio-frequency (RF) magnetron sputtering,Ar/O2,80.0,1.0,0.0017,25.0,
10.1007_s12613-019-1828-3,Zinc oxide (ZnO),Stainless steel,Magnetron sputtering,Ar/O2,100.0,1.0,0.0006000000000000001,"[100.0, 150.0, 200.0, 250.0]","[655.0, 185.0, 390.0]"
10.1007_s12613-023-2620-y,Gd2O3-doped CeO2 (GDC),NiO-YSZ/YSZ half-cells and SUS441 interconnects,DC pulse reactive sputtering,Ar/O2,,0.1,,200.0,
10.1007_s12633-015-9350-3,Al doped ZnO (AZO),Corning glass (Eagle Xg),DC magnetron sputtering,Ar,4.4,1.0,0.0006000000000000001,150.0,
10.1007_s12633-018-9831-2,Zinc oxide (ZnO),Corning glass,RF magnetron sputtering,Ar,100.0,,0.00066661,25.0,
10.1007_s12633-018-9876-2,ZnO,Si (100),RF magnetron sputtering,Unknown,100.0,1333.22,,500.0,
10.1007_s12633-020-00702-z,ZnO,Silicon (Si) and glass,RF magnetron sputtering,Unknown,600.0,,,,"[500.0, 1200.0]"
10.1007_s12633-022-01869-3,Zinc Oxide (ZnO),Silicon wafer (with 100 nm thermally grown SiO2),RF sputtering,Unknown,,,,25.0,200.0
10.1007_s12633-022-02040-8,Ho 2 O 3,n-type 4H-SiC,RF magnetron sputtering,Ar,170.0,1.33322e-05,0.03,900.0,3.0
10.1007_s12633-024-03105-6,a-SIZO (amorphous-Si-In-Zn-O) and a-SZTO (amorphous-Si-Zn-Sn-O) bi-layer,100 nm SiO2/p++-Si,RF magnetron sputtering,Ar,"[50.0, 60.0]",,,500.0,0.5
10.1007_s12633-025-03553-8,Zinc oxide (ZnO),Porous silicon (PSi),"Radio frequency (RF) sputtering, sol-gel spin coating, thermal evaporation",Ar/O2,120.0,,,400.0,
10.1007_s12666-021-02418-z,NiTi shape memory alloy,"Silicon (Si), SiO2, poly-Si, glass, Si3N4, metallic substrates",Magnetron sputtering,Ar,,,,126.85000000000002,1.0
10.1007_s13204-018-0784-y,"Pristine nickel oxide (NiO), copper-doped NiO (Cu-NiO), and vanadium-doped NiO (V-NiO)","Glass, n-type silicon, and ITO",Reactive RF magnetron co-sputtering,O2,"[50.0, 5.0]",,0.00039999999999999996,"[25.0, 400.0]",80.0
10.1007_s13204-018-0796-7,ZnO,silicon and sapphire,reactive rf-magnetron sputtering,Unknown,,,,220.0,
10.1007_s13204-019-01084-4,SnO2 and TiO2 nanocomposite,Silicon and ITO-coated glass,RF magnetron sputtering,Other,,,,,210.0
10.1007_s13204-021-01809-4,Equiatomic FePd,100 nm thick thermally oxidized Si(100),dc magnetron co-sputtering,Ar,,10.0,10.0,25.0,5.0
10.1007_s13204-023-02931-1,SmCoCu thin films,Silicon single crystal (100) with a 15 nm Chromium buffer layer,DC magnetron sputtering,Unknown,"[150.0, 15.0]",,,400.0,200.0
10.1007_s13319-017-0147-6,InOx and Ti-doped InOx (InTiOx),p-type Si with a 200 nm SiO2 layer; fused quartz,RF magnetron sputtering,Ar/O2,50.0,0.26,0.0004,25.0,20.0
10.1007_s13320-014-0165-4,SnO2,Glass,DC reactive sputtering,Ar/O2,,1.5,0.0030000000000000005,150.0,
10.1007_s13320-017-0462-9,Silicon dioxide (SiO2),Quartz cells,Closed-field unbalanced direct-current (DC) reactive magnetron sputtering,Ar/O2,,,,,"[118.0, 121.0]"
10.1007_s13391-012-1086-2,undoped and Ga doped (2 wt. % and 4 wt. %) ZnO,borosilicate glass,pulsed dc magnetron sputtering,Ar,4.0,,0.0013000000000000002,25.0,570.0
10.1007_s13391-013-0005-5,a-IZO-based TFTs with HfSiOx gate insulators,Glass,RF-magnetron sputtering,Ar/O2,"[20.0, 50.0, 100.0, 100.0]",0.266644,0.000399966,25.0,"[150.0, 20.0, 200.0]"
10.1007_s13391-013-2208-1,Ga-doped ZnO (GZO),Polyethylene terephthalate (PET),RF-magnetron sputtering,Ar,60.0,0.4,0.00067,25.0,150.0
10.1007_s13391-013-3112-4,Zinc tin oxide (ZTO),Glass,Radio frequency (RF) magnetron co-sputtering,Ar/O2,"[90.0, 90.0]",0.399966,0.00066661,300.0,
10.1007_s13391-013-3178-z,Al-doped ZnO (AZO),Glass (Corning 7059),RF magnetron sputtering,Ar/O2/H2,,,0.000799932,300.0,200.0
10.1007_s13391-014-2181-3,NiO (Nickel Oxide),Corning 7059 glass,dc reactive magnetron sputtering,Ar/O2,,,0.0005,449.85,
10.1007_s13391-014-3351-z,NiO-Ag,Corning 7059 glass,DC reactive magnetron sputtering,Ar/O2,,,0.0005,25.0,
10.1007_s13391-014-4410-1,IGZO,Glass,RF magnetron co-sputtering,Unknown,,0.2,0.0001,25.0,100.0
10.1007_s13391-015-4445-y,ZnO,p-type Si <100> and glass,RF sputtering,Ar,100.0,,9.999999999999999e-05,25.0,190.0
10.1007_s13391-015-5005-1,Zinc oxide (ZnO),glass substrate,RF magnetron sputtering,Ar,100.0,0.66661,0.000266644,30.0,120.7
10.1007_s13391-018-0016-3,TiO2/Ag/TiO2 (TAT),c-sapphire,RF and DC magnetron sputtering,Ar,"[150.0, 30.0]",,,25.0,"[40.0, 8.0]"
10.1007_s13391-019-00190-3,Sn,p-type (100) silicon wafers with native oxide,DC magnetron sputtering,H2,"[20.0, 500.0]",3.99966,,"[60.0, 300.0]","[100.0, 200.0]"
10.1007_s13391-023-00408-5,CuBiOx (CuBi2O4),thermal SiO2-deposited silicon or Corning glass,reactive DC magnetron sputtering,Ar/O2,30.0,1.07,,25.0,
10.1007_s13391-023-00445-0,MoS2,SiO2 (100 nm)/Si and HfO2 (10 nm)/SiO2 (100 nm)/Si,RF magnetron sputtering,Unknown,20.0,0.6666099999999999,,,
10.1007_s13391-023-00447-y,WO3,Indium-tin oxide (ITO) glass,Radio frequency magnetron sputtering,Ar,100.0,0.3,0.005,25.0,110.0
10.1007_s13391-023-00449-w,CeO 2,YSZ single crystal and YSZ-buffered Si,RF sputtering,Ar,10.0,6.6661,,750.0,35.0
10.1007_s13391-023-00472-x,CAAC-IGZO,single-crystal Si/SiO2,RF sputtering,Ar/O2,100.0,0.399966,,300.0,70.0
10.1007_s13391-024-00484-1,Copper oxide (Cu2O) and nickel oxide (NiO),n-type 4H-SiC (0001),Radiofrequency (RF) sputtering,Ar,120.0,3.33305,,450.0,400.0
10.1007_s40033-016-0112-1,"ZnO:Al, Indium Tin Oxide (ITO), SnO2:F",Glass substrate,Dual-target RF magnetron sputtering,Ar/O2/H2,80.0,1000.0,,300.0,
10.1007_s40033-016-0123-y,ZnO:Al (Aluminium-doped Zinc Oxide),glass substrate,RF-magnetron sputtering,Ar/O2/H2,90.0,1000.0,0.0003466372,250.0,80.0
10.1007_s40089-018-0261-3,Aluminum-doped zinc oxide (AZO),Glass,DC-magnetron sputtering,Ar/O2,60.0,1.33322,0.009332540000000002,25.0,150.0
10.1007_s40195-014-0048-0,Indium tin oxide (ITO),Glass,RF sputtering,Ar,150.0,2.0,0.005,105.0,400.0
10.1007_s40195-014-0059-x,Indium tin oxide (ITO),Alumina ceramic,RF magnetron sputtering,Ar,,0.6000000000000001,0.0005,100.0,1000.0
10.1007_s40195-015-0206-z,GaN,c-plane sapphire (0001),Two-step method (RF magnetron sputtering followed by nitridation),Ar/N2,150.0,0.022000000000000002,,"[850.0, 950.0, 50.0]",
10.1007_s40195-017-0653-9,Indium tin oxide (ITO),Titanium dioxide nanotubes (TiO2 NTs) on titanium plate,Magnetron sputtering,Unknown,,,,450.0,10.0
10.1007_s40243-015-0055-8,"Indium tin oxide (ITO), Aluminum-doped zinc oxide (AZO), Zinc oxide (ZnO)","Glass, Sodalime glass (SLG), n-doped Silicon (with 32-nm thermally grown oxide)",RF sputtering,Ar/O2/N2/H2,"[100.0, 500.0]","[0.9465861999999999, 0.9732506000000001, 0.533288]","[9.33254e-06, 7.999320000000001e-06]","[400.0, 500.0]",10.0
10.1007_s40243-022-00226-z,Tin oxide (SnO2),Silicon and glass,DC magnetron sputtering,Ar/O2,30.0,0.6666099999999999,,25.0,60.0
10.1007_s40430-025-05664-0,Indium tin oxide (ITO),"Lead zirconate titanate (PZT), quartz crystal resonators (QCR), and quartz glass (QG)",DC sputtering,Unknown,,,,450.0,1000.0
10.1007_s40684-020-00201-x,Pd or Ni64Zr36,Graphene Oxide Membrane (GOM),DC magnetron sputtering,Unknown,,,,,40.0
10.1007_s40684-024-00600-4,YSZ,AAO wafer,Sputtering,Ar,"[200.0, 75.0, 200.0]","[3.99966, 0.399966]",,500.0,"[3300.0, 4000.0, 4700.0]"
10.1007_s40684-025-00807-z,Pt-PrOx,"Gas Diffusion Layers (Sigracet 39BB, SGL Carbon Co.)",Dual-target co-sputtering,Ar,"[20.0, 30.0, 40.0, 40.0]",6.6661,,,100.0
10.1007_s40735-020-00391-6,TiO2,AZ91D magnesium alloy,RF magnetron sputtering,Ar,,0.25,1000.0,,700.0
10.1007_s40820-016-0083-7,CdSe quantum dots (QDs)/reduced graphene oxide (RGO)/ZnO nanowires,Polyethylene terephthalate (PET),"Magnetron sputtering, spin-coating, and plasma-enhanced chemical vapor deposition (PECVD)",Ar/O2,,0.999915,,800.0,
10.1007_s40843-025-3498-5,Zn-doped Ga2O3 (ZGO),Glass,Radio-frequency magnetron sputtering (RFMS),Ar,60.0,0.5,,200.0,30.0
10.1007_s41779-017-0134-7,Tungsten-molybdenum-titanium oxides (WO3/MoO3/TiO2),Ti-6Al-7Nb (Ti67) implant,RF/DC magnetron sputtering (PVD) and one-pot anodization,Unknown,,,,25.0,"[1200.0, 815.0, 1300.0]"
10.1007_s41779-021-00604-2,ZnO and Al-doped ZnO,c-plane sapphire and (100) Si,Radio frequency magnetron sputtering (RFMS),Unknown,60.0,2.6664399999999997,6.6661e-05,300.0,"[200.0, 10.0]"
10.1007_s41779-021-00634-w,"Al2O3, ZnO, Al2O3/ZnO bilayer",Glass,RF magnetron sputtering,Ar,"[120.0, 60.0]",0.933254,0.0002399796,30.0,"[50.0, 100.0, 150.0, 200.0, 250.0]"
10.1007_s41779-021-00637-7,aluminum-doped titanium oxide (TiO2: Al),glass substrate,RF magnetron plasma sputtering,Ar,100.0,1.33322,,150.0,546.0
10.1007_s42114-023-00686-5,Ga2O3,n+-Si <111>,Magnetron sputtering,Ar/O2,"[70.0, 20.0, 50.0]","[0.799932, 0.6666099999999999]",,500.0,"[200.0, 200.0, 50.0]"
10.1007_s42247-020-00094-1,Nickel oxide (NiO),FTO-covered glass,RF sputtering,O2,,,,,"[47.0, 92.0, 118.0]"
10.1007_s42247-022-00436-1,"CuO, NiO, TiO2, and CuO/NiO/TiO2 multilayer structure",Glass,DC reactive magnetron sputtering,Ar/O2,,15.0,0.1,,
10.1007_s42247-025-01028-5,Niobium pentoxide (Nb2O5) and amorphous carbon (a-C),316 L stainless steel,DC-magnetron reactive sputtering,Ar/O2,,"[0.733271, 0.066661]",,300.0,10.0
10.1007_s42341-018-0011-2,Silicon-zinc-tin-oxide (SZTO),SiO2 buffered Si substrates,Radio frequency magnetron sputtering,Ar/O2,50.0,0.399966,,"[25.0, 600.0]",
10.1007_s42341-018-0042-8,1 wt% silicon-doped indium zinc oxide (1SIZO),SiO2 (200 nm)/p-Si,RF magnetron sputtering,Ar,30.0,0.266644,,25.0,
10.1007_s42341-018-0065-1,Amorphous Si-Zn-Sn-O (a-SZTO),Heavily doped p-type Si,RF magnetron sputtering,Ar/O2,60.0,0.399966,,25.0,
10.1007_s42341-019-00142-6,a-SIZO (amorphous silicon-indium-zinc-oxide),Heavily doped p-type silicon with 200 nm of SiO2,RF magnetron sputtering,Ar,40.0,1.599864,0.000399966,150.0,
10.1007_s42341-021-00293-5,GeTe-ZrO2 nanocomposite,Si and glass,Spin coating and rf magnetron sputtering,Ar/H2,,0.19998300000000002,,"[25.0, 400.0]",30.0
10.1007_s42341-021-00327-y,Amorphous Si-doped InZnO (SIZO),"Glass, Si substrate",RF magnetron sputtering,Ar,30.0,0.533288,,25.0,
10.1007_s42341-021-00368-3,a-SIZO,heavily boron doped p + -type Si substrate with 100-nm SiO2,RF sputtering,Ar/O2,30.0,0.266644,,25.0,
10.1007_s42341-024-00572-x,WO3-doped Nb2O5 mixed oxide,n-type Si (100) and glass,DC reactive co-sputtering,Ar/O2,"[80.0, 12.0, 17.0]",2.6664399999999997,0.000399966,25.0,
10.1007_s42341-024-00575-8,In-rich indium gallium zinc oxide (IGZO),Highly p-doped Si wafers with a 300 nm-thick thermally grown SiO2 layer,Radio-frequency (RF) magnetron co-sputtering,Ar,100.0,1.3332199999999998,,250.0,
10.1007_s42341-024-00583-8,Cu and Ag,Porous Silicon (PS) and Silicon Nanowire (SiNW) films,DC magnetron sputtering,Ar,40.0,0.7000000000000001,4.9999999999999996e-05,,30.0
10.1007_s42452-019-1293-7,Zinc oxide (ZnO),Indium tin oxide (ITO)-coated glass,Direct-current (DC) magnetron sputtering,Ar,100.0,20.0,,300.0,10.0
10.1007_s42452-020-03508-1,SnOx/Ag/SnOx (Silver and Tin Oxide multilayer),Borosilicate glass,DC sputtering (Reactive DC sputtering for SnOx),Ar/O2,,,,25.0,20.0
10.1007_s42452-020-03635-9,Gold (Au),Mesoporous and non-mesoporous TiO2 films,Sputtering,Ar,,,,300.0,15.0
10.1007_s42452-020-2558-x,Nb2O5,n-type Si (100),dc reactive sputtering,Ar/O2,80.0,0.6666099999999999,3.99966e-07,25.0,
10.1007_s42452-025-06485-5,Nickel oxide (NiO),ITO-coated glass,Reactive DC magnetron sputtering,Ar/O2,150.0,0.9000000000000001,0.7000000000000001,25.0,
10.1007_s44251-025-00104-6,Yttrium oxynitride (Y-O-N),Zinc sulfide (ZnS) and fused quartz glass,RF reactive magnetron sputtering,Ar/O2/N2,100.0,0.5,0.0002,,
10.1016_0010-938X(94)00145-V,CcOz,Ni,reactive sputtering and sol-gel method,Unknown,,,,,
10.1016_0011-2275(89)90176-8,Bi-Sr-Ca-Cu-O and TI-Ba-Ca-Cu-O systems,crystalline substrates,RF-magnetron sputtering,Unknown,,,,,
10.1016_0011-2275(90)90177-E,Gd-Ba-Cu-O,(100) SrTiO3,d.c. magnetron sputtering,Ar/O2,,,,,
10.1016_0011-2275(90)90289-O,YBaCuO,"AI203, MgO, SrTiO3, Zr(Y)O2",Hollow cathode magnetron sputtering (inverted cylindrical),Ar/O2,,79.99320000000002,,,5.0
10.1016_0011-2275(93)90061-R,YBa2Cu3O7-x,Cu-5% Al alloy,Laser sputtering,O2,,8.0,10.0,700.0,500.0
10.1016_0022-0248(88)90248-5,"RBa2Cu3O7-x (123), La2-x(Sr,Ba)xCuO4, (Bi, Tl)2Ca2Ba2Cu3O9",,"Evaporation, sputtering, laser ablation, chemical vapor deposition (CVD)",Unknown,,,,,1000.0
10.1016_0022-0248(88)90255-2,Bi-Sr-Ca-Cu-O,SrTiO3(100) and MgO(100),RF magnetron sputtering,Ar,,3.99966,6.6661e-05,,400.0
10.1016_0022-0248(89)90534-4,aluminum-doped ZnO (ZnO:Al),,ion beam sputtering,Ar/H2,,0.11998980000000001,,350.0,
10.1016_0022-0248(90)90750-F,CdTe,Corning glass (7059),RF sputtering,Ar,100.0,0.133322,0.000266644,200.0,
10.1016_0022-0248(91)90693-Y,123 compound,(100) single crystals of SrTiO3,RF magnetron sputtering,O2,,,,700.0,
10.1016_0022-0248(91)90842-S,PbTiO3,MgO (100),RF sputtering,Ar/O2,0.9,3.0,,510.0,
10.1016_0022-0248(91)90852-V,Zinc oxide,"c-cut sapphire, R-cut sapphire, (001) MgO",Sputtering,Unknown,,,,,
10.1016_0022-0248(92)90778-H,ZnO and aluminum-doped ZnO (AZO),Corning 7059 glass and (1120)-oriented sapphire,DC and RF magnetron sputtering,Ar,"[80.0, 50.0]","[0.26, 0.8]",,400.0,500.0
10.1016_0022-0248(92)90888-P,ZnO:Al,,Facing-target-type sputtering,Ar/O2,,10.0,,400.0,250.0
10.1016_0022-0248(93)90206-C,ZnO,Si(100)/SiO2(0.8 um)/TiN(0.3 um),radio frequency (RF) sputtering,Unknown,,,,,
10.1016_0022-0248(93)90861-P,ZnO,glass,radio frequency (RF) magnetron sputtering,Unknown,,,,,
10.1016_0022-0248(94)00671-7,YBaCuO,,Magnetron sputtering,O2,,,,,
10.1016_0022-0248(95)00167-0,YBa2Cu4O8 (Y124),,DC 94.92 MHz hybrid plasma sputtering,O2,,1.666525,,,
10.1016_0022-3093(89)90014-8,Amorphous SiO2-Al2O3 and AlPO4-Al2O3 films,,RF sputtering,Unknown,,,,,
10.1016_0022-3093(94)90269-0,"Tin oxide (SnO2-x, SnO2)",,rf magnetron sputtering,Unknown,,,,,
10.1016_0022-3093(94)90274-7,MgAl2O4 and CdIn2O4,,rf magnetron sputtering,Unknown,,,,,
10.1016_0022-3093(94)90291-7,Zirconium silicon oxide,glass,dc reactive magnetron sputtering,Unknown,,,,,
10.1016_0022-3093(96)00084-1,Sil_xOxGey alloy,,dc magnetron sputtering,Ar,,1.0,,,
10.1016_0022-5088(89)90327-5,YBa2Cu3O7,(001) SrTiO3,r.f. magnetron sputtering,Ar/O2,200.0,1.99983,,300.0,
10.1016_0022-5088(89)90329-9,"YBa,Cu,O,","SrTiO,, LiNbO,, SiSi,N,",magnetron sputtering,Unknown,,,,725.0,
10.1016_0022-5088(89)90330-5,"YBa,Cu,O,","(100) and (110) SrTiO,",magnetron sputtering,Unknown,,,,820.0,300.0
10.1016_0022-5088(89)90331-7,"Y,Ba,Cu,O, _ x",(100) yttrium stabilized ZrO2 (YSZ) single crystal and silicon (100) wafer coated with an epitaxially grown (100) YSZ buffer layer,r.f.-magnetron sputtering,Unknown,,,,25.0,
10.1016_0022-5088(89)90336-6,"Y,Ba,Cu,O (YBa2Cu3O7)",LiNbO3 and MgO,d.c.-magnetron sputtering,Unknown,,,,,
10.1016_0022-5088(89)90338-X,"YBa,Cu,O, ~ x",,Inverted cylindrical magnetron sputtering,Unknown,,,,,
10.1016_0022-5088(89)90340-8,YBa2Cu3O7-x (YBCO),sapphire and SrTiO3,d.c. magnetron sputtering,Unknown,,,,,
10.1016_0022-5088(89)90341-X,YBa2Cu3O7-x,(100) oriented SrTiO3,r.f. reactive sputtering,Unknown,,,,,
10.1016_0022-5088(90)90236-D,(Y-Er)BaCuO,SrTiOs,rf magnetron sputtering,Unknown,,,,,750.0
10.1016_0022-5088(90)90276-P,Bi-Pb-Sr-Ca-Cu-0,MgO,rf-magnetron sputtering,Unknown,,,,,
10.1016_0025-5408(90)90126-M,PZT (Zr/Ti=53/47),silicon and sapphire,r.f. magnetron sputtering,Ar,,,,,
10.1016_0025-5408(90)90167-Z,YBa2Cu307_X,sapphire (random orientation),R.F. Magnetron Sputtering,Unknown,,,,,
10.1016_0025-5408(93)90153-5,amorphous Ge-Pb-O (GePbxO2+x),,RF sputtering,Unknown,,,,,150.0
10.1016_0025-5408(93)90161-6,YBa2Cu307,MgO,RF magnetron sputtering,Unknown,,,,25.0,
10.1016_0025-5408(96)00137-7,MoSi2 (tetragonal),,Cosputtering followed by RTA processing,Unknown,,,,,
10.1016_0026-2714(91)90318-2,Bi-Sr-Ca-Cu-O,polycrystalline YSZ (yttria stabilized zirconia),single-target r.f. sputtering,Ar,,,0.00030000000000000003,,
10.1016_0038-1098(89)90507-3,Pb-Bi-Sr-Ca-Cu-O,,RF magnetron sputtering,Ar,"[100.0, 80.0]",0.5,1333.22,865.0,
10.1016_0038-1098(89)90750-3,Bi-Pb-Sr-Ca-Cu-O,polycrystalline MgO,dc-sputtering,Ar,30.0,20.0,,250.0,
10.1016_0038-1098(89)90811-9,YBaCuO,SrTiO3 (1 0 0),r.f. diode sputtering,Ar,150.0,2.6664399999999997,,950.0,1000.0
10.1016_0038-1098(89)90844-2,YBaCuO,(10 0) and (1 10) SrTiO3,Hollow magnetron sputtering,Ar/O2,,,,"[780.0, 720.0]",
10.1016_0038-1098(90)90060-O,Bi2Sr2CaCu2Oy(BSCCO)/Bi2Sr2CuOx(BSCO) multilayer thin films,,multitarget RF magnetron sputtering,Ar/O2,50.0,40.0,,700.0,
10.1016_0038-1098(90)90118-U,HoBa2Cu3O7-x,"MgO (100), SrTiO3 (100), LaAlO3 (100) single crystals",High-pressure DC planar diode sputtering,O2,,300.0,,700.0,100.0
10.1016_0038-1098(90)90286-K,indium-tin-oxide (ITO),glass,reactive magnetron sputtering,Ar/O2,,300.0,,25.0,100.0
10.1016_0038-1098(90)90717-P,BiSrCaCuO (BSCCO),LaGaO3 and SrTiO3,rf sputtering,Ar,,666.61,,350.0,
10.1016_0038-1098(91)90314-L,Y-Ba-Cu-O (YBCO),"(100)SrTiO3, (100)MgO, (100)YSZ",rf magnetron sputtering,Unknown,,13.3322,,750.0,
10.1016_0038-1098(91)90635-9,W/C multilayers,Si,RF sputtering method,Unknown,,,,,"[14.0, 2.0]"
10.1016_0038-1098(92)90176-A,T1.Ca.Be.Cu.Olu,YSZ,dc-magnetron sputtering,Unknown,,,,25.0,
10.1016_0038-1098(92)90574-S,YBa2Cu3O7-y,(100) LaAlO3,DC magnetron sputtering technique,Unknown,,,,,
10.1016_0038-1098(93)90006-9,BiSrCaCuO (2212 and 2223 phases),MgO(100),dc triode sputtering,Ar,,0.133322,,"[25.0, 860.0]",
10.1016_0038-1098(93)90388-4,YBa2Cu3O7_x,MgO (1 0 0),Inverted Cylindrical Magnetron sputtering,Unknown,,,,,
10.1016_0038-1098(93)90468-3,Meganium oxide (MgO),"(100) SrTiO3, (100) LaAlO3, and (100) yttria-stabilized-zirconia (YSZ)",dual ion beam sputtering,O2,,,,700.0,30.0
10.1016_0038-1098(94)90116-3,YBa2Cu307_x,,high-pressure dc-Sputtering,O2,,,,750.0,
10.1016_0038-1098(94)90583-5,YBa2Cu307_x,single crystal (1 00) MgO,high pressure oxygen sputtering technique (HOST),Unknown,,,,,
10.1016_0039-6028(91)91147-P,Titanium nitride (TiNx),n-type Si (100) wafers,Reactive sputtering,Ar/N2,,0.12,0.001,700.0,200.0
10.1016_0039-6028(92)91392-O,SiOxNy/Al (Silicon oxinitride/aluminum),Carbon disc and silicon substrates,e-beam evaporation (for Aluminum) and RF reactive plasma sputtering (for Silicon oxinitride),O2/N2,,,,,
10.1016_0039-6028(96)00941-7,Pt,Al2O3(0001),Ion-beam sputtering,Ar,,0.0333305,1333.22,"[580.0, 620.0, 700.0, 950.0]",
10.1016_0040-6090(71)90009-5,Aluminium,,d.c. reactive sputtering,Ar/O2,,,,,
10.1016_0040-6090(75)90165-0,glasses and metal oxides,,r.f. sputtering,Unknown,,,,,
10.1016_0040-6090(77)90065-7,"Lead, zirconium, titanium and their oxides",,Focused ion beam sputtering,Ar/O2,,,,,
10.1016_0040-6090(78)90262-6,V203,sapphire,reactive d.c. sputtering,Ar/O2,,,,,70.0
10.1016_0040-6090(78)90283-3,BaPb1-xBixO3,,Sputtering,Unknown,,,,,
10.1016_0040-6090(79)90180-9,Cr-SiO2 and W-SiO2,,r.f. sputtering,Unknown,,,,,
10.1016_0040-6090(79)90263-3,Tantalum nitride (Ta2N),7059 Corning alumino borosilicate glass coated with 700 A Ta2O5,Sputtering,Unknown,,,,400.0,300.0
10.1016_0040-6090(79)90275-X,SnO2 and In2O3,Glass or plastic,Evaporation and magnetron sputtering,Ar/O2,,,,,80.0
10.1016_0040-6090(79)90276-1,Cadmium-tin oxide (CTO),Soda-lime glass or Pyrex glass,d.c. reactive sputtering,Ar/O2,,,0.000133322,,
10.1016_0040-6090(79)90443-7,GeSe,,Sputtering,Unknown,,,,,
10.1016_0040-6090(79)90504-2,Copper oxide films,,Reactive sputtering,Ar/O2,,,,,
10.1016_0040-6090(79)90551-0,Nickel and copper oxide,Copper (single-crystal),Sputtering,Ar/O2,,,,399.85,
10.1016_0040-6090(80)90039-5,"InN, In2O3, indium oxynitride",,reactive d.c. sputtering,Ar/O2/N2,,6.6661,,,
10.1016_0040-6090(80)90177-7,AI2Oa,,r.f.-sputtering,Unknown,,,,,
10.1016_0040-6090(80)90213-8,Cobalt manganese oxides (Co3-xMnxO4),Sapphire and cubic spinel MgO-2.5Al2O3 with orientations (100) and (111),Reactive ion plasma d.c. sputtering,Ar/O2,,,,950.0,
10.1016_0040-6090(80)90418-6,aluminium oxide,,d.c. reactive sputtering,Unknown,,,,290.0,
10.1016_0040-6090(81)90216-9,Indium tin oxide (ITO),,r.f. sputtering,Ar/O2,,,,,
10.1016_0040-6090(81)90287-X,Tin oxide,Test substrate,Reactive magnetron sputtering,Unknown,,,,,
10.1016_0040-6090(82)90190-0,"Indium tin oxide (ITO), metals, alloys, and compounds","Quartz, oxide ceramics, piezoceramic materials, electronic components",High rate sputtering with plasmatron sources,Unknown,,,,,
10.1016_0040-6090(82)90254-1,TiO2,,r.f. reactively sputtered,Unknown,,,,,
10.1016_0040-6090(82)90347-9,CuOx,,d.c. triode low energy ion sputtering,Ar/O2,,0.07999320000000001,0.000266644,,
10.1016_0040-6090(83)90051-2,"Metal-metal oxide thin film composites (aluminum, copper, indium, lead, or tin)",,Sputtering,Ar/O2,,,,,
10.1016_0040-6090(83)90074-3,Metals and metal oxides,Flexible polymers,Multicathode sputtering,Unknown,,,,,
10.1016_0040-6090(83)90145-1,PbxSn1-xO2,Corning 7059 glass or fused quartz,Reactive d.c. sputtering,O2,,7.0,,,
10.1016_0040-6090(83)90191-8,Zinc Oxide (ZnO),,r.f. diode sputtering and r.f. magnetron sputtering,Unknown,,,,,
10.1016_0040-6090(83)90275-4,TiO2,,r.f. diode sputtering,Unknown,,,,,
10.1016_0040-6090(83)90343-7,BaPb0.7Bi0.3O3,,Sputtering technique,Unknown,,,,,
10.1016_0040-6090(83)90488-1,Tin-doped In2O3,,r.f. sputtering,Ar/O2,,0.333305,0.000799932,,
10.1016_0040-6090(84)90151-2,Indium Tin Oxide (ITO),p-type single-crystal (zinc-doped) InP chips,reactive d.c. sputtering,Unknown,,,,,
10.1016_0040-6090(84)90173-1,ZnO,,d.c. reactive sputtering (conventional diode and magnetron systems),Ar/O2,,4.0,,,
10.1016_0040-6090(84)90190-1,Zinc oxide,Insulating substrates,r.f. reactive sputtering,Other,,,,26.850000000000023,4000.0
10.1016_0040-6090(84)90484-X,Zinc oxide (ZnO),,r.f. magnetron sputtering,Ar,,,,,
10.1016_0040-6090(85)90026-4,Aluminium-doped ZnO and undoped ZnO,Non-intentionally heated substrate,r.f. magnetron sputtering in an applied external magnetic field,Ar,,,,,
10.1016_0040-6090(85)90028-8,SiO2 and Al2O3,Silicon wafers and metal substrates,r.f. sputtering,Unknown,,,,,
10.1016_0040-6090(85)90216-0,"Al2O3, SiO2, and a mixture of SiO2 and polytetrafluoroethylene",Kapton (polyimide),Ionbeam-sputter-deposited,Unknown,,,,,
10.1016_0040-6090(86)90148-3,gamma-Fe2O3,,Intermittent iron sputter deposition and subsequent oxidation,Unknown,,,,,
10.1016_0040-6090(86)90149-5,SiO2,,r.f. sputtering,Ar,,,,,60.0
10.1016_0040-6090(86)90215-4,indium tin oxide,glass,r.f. sputter deposition,Unknown,,,,500.0,
10.1016_0040-6090(86)90218-X,Indium tin oxide (ITO),single-crystal indium phosphide (InP),r.f. sputtering,Unknown,,,,400.0,
10.1016_0040-6090(86)90221-X,ZnO,Corning 7059 glass,r.f. sputtering,Unknown,500.0,,,426.85,
10.1016_0040-6090(86)90420-7,copper and ruthenium oxide,,ion beam sputter deposition,Ar,,,,,
10.1016_0040-6090(87)90259-8,(Zn28_42Cu39_25)O33,ITO (indium tin oxide),r.f. sputtering,Unknown,,,,0.0,
10.1016_0040-6090(88)90149-6,Aluminium-doped zinc oxide (AZO),,r.f. magnetron sputtering,Unknown,,,,,
10.1016_0040-6090(88)90310-0,,,High rate reactive magnetron sputtering,Unknown,,,,,
10.1016_0040-6090(88)90378-1,YBa2Cu3O7-x,,reactive magnetron sputtering,Ar/O2,,,,,
10.1016_0040-6090(88)90379-3,YBa2Cu307-x,,Sputtering,O2,,,,,
10.1016_0040-6090(88)90511-1,Indium tin oxide (ITO),"Perspex, Teflon, Mylar, and glass",r.f. sputtering,Unknown,100.0,,,2.0,
10.1016_0040-6090(89)90365-9,Indium tin oxide (ITO) and In2O3,,Reactive sputtering,Unknown,,,,301.85,
10.1016_0040-6090(89)90482-3,Bi-Sr-Ca-Cu-O,(100)MgO,reactive magnetron sputtering,Unknown,,,,,
10.1016_0040-6090(89)90483-5,lead-doped Bi-Sr-Ca-Cu-O,,r.f. magnetron sputtering,Unknown,,,,,
10.1016_0040-6090(89)90484-7,Tl2Ba2Ca2Cu3O10,MgO(100) and SrTiO3(100),d.c. diode sputtering,Unknown,,,,,0.02
10.1016_0040-6090(89)90546-4,Bi-Ca-Sr-Cu-O (Bi2CaSr2Cu2O8),yttrium-stabilized zirconia (YSZ),d.c. sputtering,Unknown,,,,,
10.1016_0040-6090(89)90637-8,Aluminium-doped zinc oxide (AZO) and silicon-doped zinc oxide (SZO),Corning 7059 glass,r.f. magnetron sputtering,Ar,50.0,0.8,,180.0,
10.1016_0040-6090(89)90696-2,WO3,MgO and sapphire,r.f. magnetron sputtering,O2,,,,,
10.1016_0040-6090(89)90703-7,NiCr,glass plates,r.f. sputtering method,Unknown,,,,,
10.1016_0040-6090(89)90708-6,BaTiO3 and SrTiO3,Cleaved MgO(100) and SrTiO3 (100),r.f. magnetron sputtering,Unknown,,,,,
10.1016_0040-6090(89)90719-0,Indium tin oxide (ITO),Silicon-based electronic circuits,r.f. sputtering,Other,,,,,
10.1016_0040-6090(89)90734-7,SnOx,,reactive sputtering,Unknown,,,,,
10.1016_0040-6090(89)90886-9,"Ceramic superconductors (La2-yBayCuO4, YBa2Cu3O7, Bi2Sr2Ca2Cu3O10, Tl2Ba2Ca2Cu3O10)",,Sputtering,Unknown,,,,850.0,
10.1016_0040-6090(89)90898-5,Y-Ba-Cu-O (YBCO) and Bi-Sr-Ca-Cu-O (BSCCO),"ZrO2:Y, ZrO2:Gd, MgO, and LaA103",Chemical deposition (chemical spraying) and d.c. magnetron sputtering,Unknown,,,,,
10.1016_0040-6090(89)90901-2,SnO2 and CdIn2O4,,Reactive sputtering,Ar/O2,,,,,
10.1016_0040-6090(89)90902-4,Doped tin oxide,,d.c. and magnetron d.c. sputtering,Unknown,,,,26.850000000000023,
10.1016_0040-6090(90)90021-5,"(Zn, Cu)O",glass substrate coated with ITO,r. f. sputtering,Unknown,,,,25.0,
10.1016_0040-6090(90)90135-Z,Tin oxide,,Reactive sputtering,Unknown,,,,,
10.1016_0040-6090(90)90150-C,Indium tin oxide (90%In2O3 + 10%SnO2),,r.f. reactive sputtering,Unknown,,,,316.85,
10.1016_0040-6090(90)90386-R,CuxBa1-xO (0 <= x <= 1),,r.f. sputtering,Unknown,,,,,
10.1016_0040-6090(91)90051-X,TiO2-x,,d.c. reactive magnetron sputtering,Unknown,,,,,
10.1016_0040-6090(91)90171-S,Ruthenium oxide,SiO2/Si,d.c. magnetron sputtering,Unknown,,,,80.0,
10.1016_0040-6090(91)90397-G,Tin oxide (SnO2),TiO2 and sapphire,Reactive r.f. sputter deposition,Ar/O2,,,,500.0,
10.1016_0040-6090(91)90544-8,Aluminum oxide,"ferrite, glass, and graphite",r.f. sputtering,Ar/O2,,,,,
10.1016_0040-6090(92)90096-T,cermet films of copper and its oxide,,d.c. reactive magnetron sputtering technique,Ar/O2,,,,,
10.1016_0040-6090(92)90449-L,Tin oxide,,Reactive magnetron sputtering,Ar/O2,,,,,
10.1016_0040-6090(92)90459-O,"PZT-type ferroelectric film (Pb(Zr, Ti, W, Cd)O)",Metallic substrate,single-target r.f. sputtering,O2,3.0,70.0,,,
10.1016_0040-6090(92)90594-2,Indium tin oxide (ITO),,Reactive sputtering,Unknown,,,,,
10.1016_0040-6090(92)90776-8,YBa2Cu307_x (YBCO),n-type silicon (111),d.c. magnetron sputtering,Ar/O2,,,,,
10.1016_0040-6090(92)90818-V,Ta2O5/SiO2 stacked thin films,Indium tin oxide (ITO) coated glass (Corning 7059),r.f. magnetron sputtering,Ar/O2,,,,25.0,500.0
10.1016_0040-6090(92)90826-W,YBa2Cu3O7-x (YBCO),Si(111) with Ag/In2O3 buffer layer,d.c. magnetron sputtering,Unknown,,,,,
10.1016_0040-6090(93)90187-T,RuO2,SiO2/Si or Al2O3 ceramic,reactive d.c. magnetron sputtering,Ar/O2,,1.3332199999999998,,25.0,
10.1016_0040-6090(93)90200-9,Titanium oxide,glass substrates,d.c. reactive magnetron sputtering,Ar/O2,,0.2,,,
10.1016_0040-6090(93)90222-B,Y203,100 mm diameter n-type single crystal Si wafers,r.f.-magnetron sputtering,Unknown,,0.24,1.4999999999999999e-05,"[60.0, 100.0, 190.0]",
10.1016_0040-6090(93)90423-M,YBa2Cu3O7,,High pressure oxygen d.c. sputtering,O2,,240.0,0.00039999999999999996,,
10.1016_0040-6090(93)90512-N,YBa2Cu3O7-x (YBCO),(100) yttria-stabilized zirconia (YSZ) and LaAlO3 (LAO),Off-axis S-gun magnetron sputtering,Unknown,2000.0,,,520.0,
10.1016_0040-6090(93)90560-C,Cu0.53 Cr0.47,Oxidized Si wafers and Al2O3 ceramics,Magnetron sputtering,Ar,250.0,0.5,0.0001,,
10.1016_0040-6090(93)90562-4,"Cu, Ti, Cr, SnO2, TiO2","glass, polymeric webs, data storage discs",electromagnetically enhanced magnetron sputtering,Unknown,,,,,
10.1016_0040-6090(93)90570-F,Aluminum,Silicon oxide,Bias sputtering,Ar,,,,,
10.1016_0040-6090(93)90593-E,YBa2Cu3O7-x,MgO(100),on-axis d.c. magnetron sputtering,Ar/O2,120.0,1.0,,600.0,
10.1016_0040-6090(93)90609-S,TiN (TiNx where x = 0.8 and 1.1),Si(100),Reactive sputtering,Ar/N2,,2.5,,600.0,80.0
10.1016_0040-6090(93)90636-4,Nickel oxide (NiO),Corning 7059 glass,r.f. magnetron sputtering,Ar/O2,50.0,,,"[25.0, 140.0, 200.0, 300.0]",110.0
10.1016_0040-6090(93)90720-A,MgO,Single-crystalline (100) and (111) silicon,Dual ion beam sputtering (DIBS),Ar/O2,,"[0.01, 0.005]",0.00030000000000000003,,
10.1016_0040-6090(93)90737-A,Indium tin oxide (ITO),,d.c. reactive planar magnetron sputtering,Ar/O2,,,,,
10.1016_0040-6090(94)06252-G,"(Ba0.5, Sr0.5)TiO3",Indium tin oxide (ITO)-coated glass substrate,R.F. magnetron sputtering,Unknown,,,,550.0,110.0
10.1016_0040-6090(94)06255-J,"Rare-earth-doped Y2O3-SiO2 (Eu3+, Tb3+, Ce3+)",,Magnetron sputtering,Unknown,,,,800.0,
10.1016_0040-6090(94)06279-X,Platinum-metal oxide thin films,,Simultaneous oblique sputter deposition,Unknown,,,,,
10.1016_0040-6090(94)06325-7,Zinc oxide,Glass,r.f. magnetron-mode sputtering employing electron cyclotron resonance (ECR) plasma,Ar/O2,,,,,
10.1016_0040-6090(94)06331-1,Indium tin oxide (ITO),1 mm thick soda lime glass,r.f. magnetron sputtering,Unknown,,,,300.0,
10.1016_0040-6090(94)06356-7,(Ta2O5)x-(SiO2)1-x composite films,Silicon,Ion-beam sputtering,Ar,,,,,
10.1016_0040-6090(94)06390-7,tin-doped indium oxide (ITO),"glass, yttria-stabilized zirconia (YSZ)","sputtering, d.c. magnetron sputtering, electron beam (EB) evaporation",Unknown,,,,,
10.1016_0040-6090(94)06401-6,Titanium oxide,,r.f. sputtering,Unknown,,,,,
10.1016_0040-6090(94)06445-8,BaTiO3 (BTO),RuO2/SiO2/Si,reactive r.f. magnetron sputtering,Unknown,,,,600.0,220.0
10.1016_0040-6090(94)06446-6,Silicon oxynitride,GaAs,PECVD in a modified magnetron sputtering system,Ar/N2,,4.266304,,25.0,
10.1016_0040-6090(94)06451-2,Ba1-xSrxTiO3 (X = 0.9),lanthanum aluminate(100) and sapphire(1102),90° off-axis r.f. sputtering technique,Unknown,,,,600.0,
10.1016_0040-6090(94)06459-8,ZnO,Si and GaAs,r.f. magnetron sputtering,Unknown,,5.3,,250.0,
10.1016_0040-6090(94)06463-6,Amorphous molybdenum oxysulfides (MoOxSy),"CsI pellets, silica substrates, microscope slides (soda lime glass), Mylar film",r.f. magnetron sputtering,Ar/O2,2.3,1.0,10.0,25.0,
10.1016_0040-6090(94)06491-1,Anodic Aluminum Oxide (Al2O3),Oxidized Si wafers,Magnetron sputtering,Unknown,,,,"[8.0, 25.0, 58.0]",
10.1016_0040-6090(94)90005-1,"BST (Ba,Si,TiO,)",Si(100),"magnetron-assisted, r.f. triode sputtering",Unknown,,,,955.0,
10.1016_0040-6090(94)90117-1,Titanium oxide,Glass,d.c. reactive magnetron sputtering,Ar/O2,,0.2,,,
10.1016_0040-6090(94)90159-7,ZnO,glass substrates,d.c. reactive magnetron sputtering,Unknown,,0.2,10.0,,
10.1016_0040-6090(94)90163-5,Amorphous tungsten oxide (WO3),"Gold substrate, polished Si wafers, chalcogenide glass, or ATR crystals (KRS-5, ZnSe, Ge)","Thermal evaporation, sputtering, and sol-gel synthesis",Unknown,,,,,
10.1016_0040-6090(94)90246-1,Tin oxide,Glass (microscope glass cover slips),d.c. reactive magnetron sputtering,Ar/O2,,1.0,,25.0,
10.1016_0040-6090(94)90279-8,tungsten oxide (WO3),transparent conductive oxides (TCOs),sputtering,Unknown,,,,,
10.1016_0040-6090(94)90329-8,"Oxide, nitride, diamond, or multicomponent oxide films (high temperature superconductors and ferroelectric materials)",,Ion beam sputter deposition,O2,,,,,
10.1016_0040-6090(94)90379-4,ZnO,Corning 7059,r.f. magnetron sputtering,Ar/O2,,1.3,5e-05,,
10.1016_0040-6090(94)90646-7,Sn-doped In2O3 (ITO),soda-lime glass,multipass d.c. magnetron sputter deposition,Ar/O2,,0.133322,,400.0,110.0
10.1016_0040-6090(94)90659-9,YBa2Cu307,single crystal (100) MgO,d.c. high pressure oxygen sputtering technique (HOST),Unknown,,,,,
10.1016_0040-6090(94)90738-2,CNx thin films,Si(001),Unbalanced magnetron-sputtering,N2,,,,600.0,300.0
10.1016_0040-6090(94)90843-5,TiO2,,"reactive d.c. sputtering, r.f. diode sputtering, reactive evaporation, d.c. magnetron sputtering",Unknown,,,,,
10.1016_0040-6090(94)90891-5,Indium tin oxide (ITO),glass substrate,d.c. magnetron sputtering,O2,,,,,
10.1016_0040-6090(94)90902-4,α-Fe2O3,Corundum,R.F. sputtering,Ar,,,,,
10.1016_0040-6090(95)00603-6,MO,Si substrates with native oxide,planar magnetron sputtering,Ar,,0.399966,,,
10.1016_0040-6090(95)06614-4,YBaCuO,,Ion beam sputtering,Ar,,,,25.0,
10.1016_0040-6090(95)06617-9,Vanadium pentoxide (V2O5),Glass and silicon wafers (c-Si),Radiofrequency (r.f.) sputtering,Ar/O2,250.0,1000.0,,,
10.1016_0040-6090(95)06651-9,TiN,SiO2/Si (p-type crystalline Si wafer with 1000 Å thermally grown SiO2),Low-pressure chemical vapor deposition (LPCVD) and reactive sputtering (PVD),Ar/N2/H2,,106.6576,,"[600.0, 300.0]",
10.1016_0040-6090(95)06820-1,Ti1-xZrxN,Silicon substrates,Reactive r.f. sputtering,Ar/N2,,,,,
10.1016_0040-6090(95)06852-X,MgIn2O4-Zn2In2O5 and Zn2In2O5,Corning 7059 glass,r.f. magnetron sputtering,Ar/O2,50.0,2.0,,25.0,
10.1016_0040-6090(95)06855-4,Zinc oxide,silica and silicon,"reactive sputtering, pulsed laser deposition, and aqueous solution deposition",Unknown,,,,,
10.1016_0040-6090(95)06873-2,Sn-doped In2O3 (Indium Tin Oxide),Tempax glass,r.f. magnetron sputtering,O2,,,,"[400.0, 25.0]",
