Repository: vatsal3512/sputtering-rag-ai

# Sputtering RAG AI

**Automated Literature Review + AI Assistant for Thin-Film Sputtering Research**

Developed at IIT Kanpur — Materials Science Department

---

### 4.4 ChromaDB — Vector Database

**What it does**: Stores the SPECTER embeddings and performs Approximate Nearest Neighbour
(ANN) search when a query arrives.

**Why ChromaDB**:

| Option | Problem |
|---|---|
| Pinecone / Weaviate | Cloud-hosted. Requires account, API key, internet. Not suitable for local research tool. |
| FAISS (Facebook) | Library, not a database. No persistence layer. Requires manual save/load. No metadata filtering. |
| Qdrant | Good choice, but heavier to set up (Docker).

File: sputtering_database_clean_final.csv (part 12 of 17)
Paper_ID,Material,Substrate,Method,Gas_Mixture_Std,Power_W,Working_Pressure_Pa,Base_Pressure_Pa,Temperature_C,Thickness_nm
10.1016_j.surfcoat.2020.126327,AlCoCrCu 0.5 FeNi high entropy nitride (HEN),,RF reactive magnetron sputtering,N2,,,,,
10.1016_j.surfcoat.2020.126346,Fe and FeCr (8 and 18 at.% Cr),MgO,Magnetron sputtering (RF bias),Ar,"[10.0, 15.0]",,,"[500.0, 600.0]",
10.1016_j.surfcoat.2020.126485,(TiNbZrTa)Nx,Si(100),Reactive magnetron sputtering,Ar/N2,200.0,0.48,4e-07,25.0,230.0
10.1016_j.surfcoat.2020.126637,Vanadium pentoxide (V 2 O 5 ),sapphire,radio frequency (R.F.) magnetron sputtering,Unknown,,,,450.0,
10.1016_j.surfcoat.2020.126643,Cobalt,Low-alloyed steel,Magnetron sputtering,Ar,100.0,0.267,4e-07,25.0,400.0
10.1016_j.surfcoat.2020.126665,Ta3-xN5-yOy (orthorhombic Ta3N5-type tantalum oxynitride),n-type Si (111) and sapphire Al2O3 (0001),Unbalanced DC magnetron sputtering (UHV DCMS),Ar/O2/N2,"[300.0, 150.0]",0.6666099999999999,,800.0,56.0
10.1016_j.surfcoat.2021.126837,Al2O3,,dual magnetron reactive high power impulse magnetron sputtering (R-HiPIMS),Ar/O2,,,,,
10.1016_j.surfcoat.2021.126859,TiSi 2,PEEK,magnetron sputtering,Unknown,,,,,
10.1016_j.surfcoat.2021.127162,Al_u Cr_v Nb_w Ta_x Ti_y Si_z N (High-entropy metal-sublattice nitrides),(1 0 0)-oriented Si and (1 1 0 2) sapphire,Reactive magnetron sputtering,Ar/N2,"[11.9, 9.1]",43.0,0.3,440.0,2700.0
10.1016_j.surfcoat.2021.127234,Titanium,,Reactive High Power Impulse Magnetron Sputtering (R-HiPIMS),Ar/O2,,,,,
10.1016_j.surfcoat.2021.127334,Tungsten oxide (W3O),Stainless steel 316L,Magnetron sputtering,Unknown,,,,800.0,
10.1016_j.surfcoat.2021.127353,"TiBx (x = 1.43, 2.20, 2.70)",10 × 10 mm2 sapphire (0001) with 90-nm-thick TiN buffer layer,High-power impulse magnetron sputtering (HiPIMS) and direct-current magnetron sputtering (DCMS),Ar,100.0,"[0.6666099999999999, 2.6664399999999997]",9.33254e-06,500.0,400.0
10.1016_j.surfcoat.2021.127467,(Al0.98W0.02)2±δO3±δ,(100)-orientated silicon platelets,Reactive DC magnetron sputtering (DCMS) and high power impulse magnetron sputtering (HiPIMS),Ar/O2,"[16.0, 500.0]","[0.4, 0.6]",0.002,280.0,7000.0
10.1016_j.surfcoat.2021.127506,SnOx,,High-power pulsed reactive magnetron sputtering (HiPIMS),O2,,,,600.0,
10.1016_j.surfcoat.2021.127569,Nanostructured Nb-C thin films,,Direct current magnetron sputtering (DC-MS) and high-power impulse magnetron sputtering (HiPIMS),Unknown,,,,,
10.1016_j.surfcoat.2021.127803,"Metal oxide solid solutions (Ir1-xMxOy where M = Pd, Rh, Ru) and single metal oxides (PdOx, RuOx, RhOx, IrOx)",,DC reactive magnetron sputtering,Unknown,,,,,700.0
10.1016_j.surfcoat.2021.127854,"Niobium oxide (Nb2O5, NbO2, NbO)",Ti-6Al-4V alloy,DC magnetron reactive sputtering,Ar/O2,,0.733271,0.00066661,,300.0
10.1016_j.surfcoat.2021.128016,MoSi 2 (Si) thin films,Si wafer substrates,magnetron cosputtering,Unknown,,,,25.0,
10.1016_j.surfcoat.2022.128165,"W, WTa, WTaCr, WTaCrV, WTaCrVAl, WTaCrVAlTi and WTaCrVAlTiZr",,magnetron sputtering method,Unknown,,,,,
10.1016_j.surfcoat.2022.128187,Ti 1-x Al x B 2-y diboride coatings,Sapphire (0001),Direct-current magnetron sputtering (DCMS) and high-power impulse magnetron sputtering (HiPIMS),Ar,2000.0,0.399966,,"[230.0, 440.0]","[975.0, 980.0, 1380.0]"
10.1016_j.surfcoat.2022.128197,niobium oxide,2198-T851 aluminium alloy,reactive sputtering technique,Unknown,,,,,
10.1016_j.surfcoat.2022.128314,WO x (Tungsten oxide),,High power impulse magnetron sputtering (HiPIMS) and superimposed HiPIMS-mid-frequency (MF) system,Ar/O2,,0.4,,,
10.1016_j.surfcoat.2022.128338,Silver (Ag) and silver oxide (AgOx),Leather and silicon,Pulsed dc reactive magnetron sputtering,Ar/O2,,0.3,,25.0,1000.0
10.1016_j.surfcoat.2022.128402,Aluminium-doped ZnO (AZO),"Soda lime glass, Si, and 50 μm Kapton",Remote plasma sputtering,Ar,"[445.0, 3000.0]",0.52,0.00015999999999999999,100.0,500.0
10.1016_j.surfcoat.2022.128834,Al2O3-ZnO composited film (amorphous alumina and polycrystalline zinc oxide),Polyethylene terephthalate (PET) and PET/acrylic,Magnetron co-sputtering,Unknown,,,,25.0,
10.1016_j.surfcoat.2022.128918,TiZrTaNbHf refractory high-entropy alloy (RHEA),NiTi alloy,RF magnetron sputtering,Unknown,,,,,1500.0
10.1016_j.surfcoat.2023.129648,alumina (Al 2 O 3 ),,reactive magnetron sputtering (HiPIMS and MF),Other,3500.0,,,450.0,
10.1016_j.surfcoat.2023.129733,"Cr-Mo-Si-B 2-z (quaternary), Cr-Si-B 2-z (ternary), and CrB 2-z (binary) coatings","Single crystalline Si (100), single crystalline sapphire (10 11), and poly-crystalline Al2O3",DC magnetron sputtering,Ar,200.0,"[0.4, 0.56]",0.001,550.0,"[4500.0, 2500.0]"
10.1016_j.surfcoat.2023.129931,"Copper, Silver, Aluminium, Zirconium, Aluminium oxide (Al2O3), Zirconium oxide (ZrO2)","Hollow glass microspheres (HGMs), NMC811 powder","DC magnetron sputtering, Reactive DC magnetron sputtering",O2,,,,,2.0
10.1016_j.surfcoat.2023.130247,Titanium oxide (TiOx),"Glass, Si, and Kapton",Remote plasma sputtering (RPS),Ar/O2,2000.0,0.35000000000000003,0.0005,,500.0
10.1016_j.surfcoat.2023.130248,"TiO2, Aluminum-doped zinc oxide (AZO)",Silicon nanowire (SiNW) arrays,Radiofrequency (RF) magnetron sputtering,Unknown,,,,,
10.1016_j.surfcoat.2023.130302,p-TiO and n-TiO2,PI (Polyimide),High-power impulse magnetron sputtering (HIPIMS),Ar/O2/N2,,,,,
10.1016_j.surfcoat.2024.130749,Titanium,,Radio frequency magnetron sputtering,Unknown,,,,,
10.1016_j.surfcoat.2024.131042,Ta-Nb alloy,Porous anodic alumina (PAA) and oxidized Si wafers,DC magnetron sputtering,Ar,,0.3,5e-05,,200.0
10.1016_j.surfcoat.2024.131266,Alumina (Al2O3),Inconel 625 and Inconel 718,Reactive RF magnetron sputtering,Ar/O2,300.0,0.6666099999999999,,25.0,1500.0
10.1016_j.surfcoat.2024.131311,Al 1-x W x N,"Inconel 738LC, Si (100), glass, and transparent quartz",dual target DC reactive magnetron sputtering,Other,,,,,
10.1016_j.surfcoat.2024.131443,Ta2O5/Ti gradient film,Ti6Al4V titanium alloy,Magnetron sputtering,Unknown,,,,,
10.1016_j.surfcoat.2024.131642,HfNbTaTiZr high-entropy alloy,MgO,DC magnetron sputtering,Unknown,,,,"[25.0, 600.0]",250.0
10.1016_j.surfcoat.2024.131643,TiSiBCN,High-speed steel (AISI M2) and n-type Si(100) wafers,Magnetron sputtering,Ar/N2/H2,4000.0,350.0,5.0,,2400.0
10.1016_j.surfcoat.2024.131663,Molybdenum oxide (MoOx),c-Si (100) and Corning Glass 2947,Non-reactive radiofrequency (RF) magnetron sputtering,Ar,200.0,0.4,1e-06,,55.0
10.1016_j.surfcoat.2025.131736,AlCrVYON,WC-Co (10 wt.-% Co content),Hybrid reactive dcMS/HiPIMS process,Ar/O2/N2,"[4000.0, 4000.0, 1500.0, 4000.0]",400.0,,,
10.1016_j.surfcoat.2025.131865,aluminum tantalum oxide (Al x Ta y O z ),silicon and steel,pulsed direct current reactive magnetron sputtering,Ar/O2,,,,,
10.1016_j.surfcoat.2025.131973,"(Ti, Si)O2 / WO3",Lead magnesium niobate (PMN)-based multilayer electrocaloric ceramics and aluminum oxide ceramic (Al2O3 Rubalit® 710),Reactive bipolar pulsed magnetron sputtering,Ar,10000.0,,0.001,,1000.0
10.1016_j.surfcoat.2025.132074,W-Zr thin-film metallic glasses (TFMGs),Si(100) and pre-oxidized Si(100),dc magnetron co-sputtering,Ar,"[165.0, 230.0, 225.0]",0.533,,300.0,2000.0
10.1016_j.surfcoat.2025.132080,"(Ti,Si)O2","Flexible polyimide foils (BPDA-PDA, UPILEX®-S)",Pulsed magnetron sputtering,Ar/O2,10000.0,0.1,0.001,,"[10.0, 25.0, 60.0]"
10.1016_j.surfcoat.2025.132111,"Silver (Ag), Copper (Cu)","Silicon dioxide (SiO2), amorphous carbon (a-C) on Si(001)","Direct current magnetron sputtering (DCMS), High-power impulse magnetron sputtering (HiPIMS)",Ar/O2/N2,"[4.0, 100.0, 10.0, 200.0, 100.0]","[0.6, 1.3]",1e-06,,
10.1016_j.surfcoat.2025.132117,Silicon dioxide (SiOx),Soda lime glass,Reactive High Power Impulse Magnetron Sputtering (HIPIMS),Ar/O2,,0.19,,19.0,"[200.0, 1000.0]"
10.1016_j.surfcoat.2025.132532,CuxO,,Superimposed high-power impulse magnetron sputtering (HiPIMS),O2,,,,,100.0
10.1016_j.surfcoat.2025.132574,Platinum (Pt),yttria-stabilized zirconia (YSZ),DC sputtering or RF sputtering,Ar,,,,500.0,
10.1016_j.surfcoat.2025.132728,TiSiBCN,"High-speed steel (AISI M2), n-type Si(100) wafers",Magnetron sputtering,Ar/N2/H2,"[2000.0, 5000.0, 8000.0]",350.0,5.0,"[240.0, 350.0, 440.0]",100.0
10.1016_j.surfcoat.2025.132809,Ti x Al y Ta z N,,High-power impulse magnetron sputtering (HiPIMS),Unknown,,,,,
10.1016_j.surfcoat.2025.132850,Copper (Cu),Si (100),Magnetron Sputtering (DC and RF),Other,100.0,5.0,1000.0,"[179.85000000000002, 376.85]",
10.1016_j.surfcoat.2025.132875,"(Hf, Ta, Ti, V, Zr)C with 0, 5, and 11 at.% Si",(1 Ī02)-oriented single-crystal sapphire substrates and unalloyed steel foils (material number 1.0330),Non-reactive and reactive DC magnetron sputtering,Ar,"[7.45, 5.04]",,,450.0,2100.0
10.1016_j.surfcoat.2025.133040,Y2O3,Silicon (Si),RF magnetron sputtering,Ar,140.0,0.4,0.0001,"[300.0, 600.0, 900.0]",100.0
10.1016_j.surfin.2020.100610,Titanium suboxides (TiOx),Glass,Grid-assisted magnetron sputtering (GAMS),Ar/O2,,,,"[25.0, 99.85000000000002, 199.85000000000002, 299.85, 399.85]",
10.1016_j.surfin.2020.100627,Bismuth oxide (Bi2O3),AISI 316L Stainless Steel and glass,Unbalanced Magnetron Sputtering (UMS),Ar/O2,80.0,0.36000000000000004,10.0,25.0,700.0
10.1016_j.surfin.2020.100797,LiNbO3,nickel silicide (NiSi 2),radio-frequency magnetron sputtering (RFMS),Ar/O2,,,,,
10.1016_j.surfin.2021.101441,Zr-O-N,Stainless steels,Reactive magnetron sputtering,Ar/O2/N2,,,,,
10.1016_j.surfin.2021.101595,TAZO (Ti and Al co-doped ZnO),,Reactive RF magnetron sputtering,Unknown,,,,,
10.1016_j.surfin.2022.102473,Tin monoxide (SnO),,Co-sputtering,Unknown,,,,300.0,
10.1016_j.surfin.2023.103488,ZrTiON,,reactive magnetron sputtering,Unknown,,,,,
10.1016_j.surfin.2024.104000,Gallium-based liquid metals (GBLM) and Ga/In oxide films,Silicon and glass,Magnetron sputtering,Unknown,,,,,
10.1016_j.surfin.2024.104854,Indium tin oxide/zinc aluminum oxide (AZO)/Cu composite thin films,Three-dimension structured polydimethylsiloxane (PDMS),Magnetron sputtering,Unknown,,,,,
10.1016_j.surfin.2024.105331,Pr-doped strontium titanate,,RF magnetron sputtering,Ar,,,,,
10.1016_j.surfin.2025.106352,Nickel (Ni) patterned antimony-doped tin oxide (Sb: SnO2),,DC sputtering (for Ni) and RF sputtering (for Sb: SnO2),Unknown,,,,25.0,
10.1016_j.surfin.2025.107266,Niobium,Silicon oxide (SiO2),Magnetron sputtering,Unknown,,0.399966,,,200.0
10.1016_j.surfin.2025.107404,Tungsten oxide (WO₃),,reactive DC magnetron sputtering,Unknown,,,,350.0,
10.1016_j.surfin.2025.108137,Nickel oxide (NiO),,RF magnetron sputtering,Unknown,,,,,
10.1016_j.susc.2004.11.042,HfO2,,DC reactive magnetron sputtering,Unknown,,,,,
10.1016_j.susc.2005.08.018,Nickel manganate (NixMn3-xO4+d),[1 0 0] silicon,rf magnetron sputtering,Ar,,,,200.0,700.0
10.1016_j.susc.2006.08.040,Gold,O-terminated ZnO(0 0 0 1)/Al2O3(1 1 2 0),Sputtering,Unknown,,,,"[25.0, 550.0]",
10.1016_j.susmat.2024.e00837,WO 3,,RF magnetron sputtering,Unknown,,,,,
10.1016_j.tsf.2003.08.056,"Tin oxide (SnO2), Platinum (Pt)",Polycrystalline alumina,R.f. magnetron sputtering,Ar/O2,,,,"[20.0, 250.0]",
10.1016_j.tsf.2003.09.014,Indium zinc oxide (IZO),,DC magnetron sputtering,O2,,,,300.0,
10.1016_j.tsf.2003.09.062,vanadium dioxide (VO2),amorphous silica,radio frequency reactive sputtering,Unknown,,,,,120.0
10.1016_j.tsf.2003.09.073,Co3O4,,magnetron r.f. sputtering,Unknown,,,,,
10.1016_j.tsf.2003.10.013,Vanadium dioxide (VO2) and cerium dioxide (CeO2),Silica,Radio-frequency reactive sputtering,Unknown,,,,,
10.1016_j.tsf.2003.10.016,Palladium-fluoropolymer nanostructured composites (Pd-CFx),,Separate and simultaneous sputtering,Unknown,,,,,
10.1016_j.tsf.2003.11.269,Tantalum oxide,"Si wafer, corning glass, and carrier glass",Pulsed DC reactive magnetron sputtering,Unknown,,,,25.0,
10.1016_j.tsf.2003.12.064,Silica,Reference glasses,Sputtering,Unknown,,,,,
10.1016_j.tsf.2004.01.050,Indium Tin Oxide (ITO),100 mm Corning 1737 glass substrates,DC magnetron sputtering,Ar,50.0,0.66661,,25.0,100.0
10.1016_j.tsf.2004.01.066,Magnesium oxide,,Reactive magnetron sputtering,Ar/O2,500.0,1.33,,,
10.1016_j.tsf.2004.01.075,Vanadium oxide (V2O5),,Direct current (DC) reactive sputtering and radio-frequency (RF) reactive sputtering,Unknown,,,,25.0,
10.1016_j.tsf.2004.01.085,Zn1-xCdxO (0 <= x <= 0.6),Si(111),d.c. reactive magnetron sputtering,Unknown,,,,,
10.1016_j.tsf.2004.01.101,YBa2Cu3O7-d (YBCO),Single crystal (100) SrTiO3,Inverted cylindrical magnetron sputtering,Unknown,,,,,150.0
10.1016_j.tsf.2004.01.114,Indium tin oxide (ITO),Polyethylene terephthalate (PET),Radio-frequency sputtering,Unknown,,,,,
10.1016_j.tsf.2004.02.026,Aluminum oxide-titanium oxide (Al2O3-TiO2) system,,radio-frequency (r.f.) magnetron sputtering,Unknown,,,,500.0,
10.1016_j.tsf.2004.02.047,Tin-doped indium oxide (ITO),,DC magnetron sputtering,Unknown,,,,,
10.1016_j.tsf.2004.02.093,Hematite (alpha-Fe2O3),,Reactive-sputtering,Unknown,,,,200.0,
10.1016_j.tsf.2004.02.094,Polycrystalline In2O3:Sn (ITO),Quartz,Direct current (d.c.) magnetron sputtering,Ar/O2,200.0,0.6,0.0015000000000000002,300.0,40.0
10.1016_j.tsf.2004.02.105,CeO2,Ge (001),reactive sputter deposition,Ar/H2,,1.33322,,550.0,
10.1016_j.tsf.2004.03.014,In2O3-ZnO (IZO),Soda lime glass (SG),rf-magnetron sputtering,Unknown,,,,,
10.1016_j.tsf.2004.03.023,indium zinc oxide (IZO),glass substrate,dc magnetron sputtering,Ar,,,,25.0,
10.1016_j.tsf.2004.04.017,TiO x N y,,reactive dc magnetron sputtering,O2/N2,,,,25.0,
10.1016_j.tsf.2004.05.023,W-Si-N,N-type Si (100) wafers or oxidized Si wafers,Reactive ion beam sputtering,Ar/N2,,,,900.0,10.0
10.1016_j.tsf.2004.05.126,CeO2,r-plane sapphire,sputtering,Unknown,,,,735.0,0.3
10.1016_j.tsf.2004.05.137,Ga-doped ZnO,,DC magnetron sputtering,Ar/H2,,,,,
10.1016_j.tsf.2004.06.145,Al-doped ZnO (AZO),h-FeSi 2 thin films,sputtering,Unknown,,,,,400.0
10.1016_j.tsf.2004.06.159,ZnO,,direct current (DC) reactive magnetron sputtering,Ar/O2,,,,25.0,
10.1016_j.tsf.2004.06.162,Indium oxide,,dc-magnetron sputtering,Unknown,,,,,
10.1016_j.tsf.2004.06.186,Tin-doped indium oxide (ITO),Glass,Pulsed magnetron sputtering,O2,,,,,
10.1016_j.tsf.2004.06.188,"Y 1-X Gd X VO 4 phosphor thin films (doped with Eu, Er, and/or Tm)",BaTiO 3 ceramic sheets,r.f. magnetron sputtering,Unknown,,,,,
10.1016_j.tsf.2004.06.190,Zinc oxide,Float glass,Pulsed-dc reactive magnetron sputtering,Unknown,,,,,100.0
10.1016_j.tsf.2004.06.196,ZnO,SiO2/p-Si,rf magnetron sputtering,Ar/O2,100.0,1.3332199999999998,,25.0,100.0
10.1016_j.tsf.2004.06.197,ZnO films containing Be and N atoms,(0001)-sapphire,RF sputtering,Unknown,"[70.0, 120.0]",,,250.0,
10.1016_j.tsf.2004.07.008,Fe-O thin films,glass and thermally oxidized silicon,reactive magnetron sputtering,Ar/O2,,,,319.85,
10.1016_j.tsf.2004.07.057,Vanadium oxide,,Direct current reactive sputtering,Unknown,,,,25.0,
10.1016_j.tsf.2004.08.017,ZnO/Ag/ZnO sandwich,Glass,RF sputtering,Unknown,,,,,20.0
10.1016_j.tsf.2004.08.083,IZO/Ag or IZO/Ag alloy multilayered thin films,,RF magnetron sputtering,Unknown,,,,25.0,
10.1016_j.tsf.2004.08.091,zirconium oxynitride (ZrNxOy),,rf reactive magnetron sputtering,O2/N2,,,,3008.0,
10.1016_j.tsf.2004.08.172,Indium tin oxide (ITO),,RF-magnetron sputtering,Unknown,,,,,
10.1016_j.tsf.2004.09.009,"Pure WO3 films and WO3 films doped with noble metals such as Au, Pt, and Ru",quartz substrates,dc reactive magnetron sputtering,Unknown,,,,,
10.1016_j.tsf.2004.09.011,Indium tin oxide (ITO),,RF magnetron sputtering,Ar/O2,,,,,300.0
10.1016_j.tsf.2004.09.034,Tungsten oxide,,reactive DC-sputtering,Ar/O2,,,,,
10.1016_j.tsf.2004.09.038,ZnO,glass substrates,radio frequency (r.f.) and direct current (d.c.) magnetron sputtering,Unknown,,,,,"[350.0, 750.0]"
10.1016_j.tsf.2004.09.059,Aluminum,Anodic nanoporous alumina (pore diameter of 20 and 200 nm),dc-magnetron sputter,Unknown,,,,"[25.0, 500.0]",410.0
10.1016_j.tsf.2004.10.026,tin doped indium oxide (ITO),,reactive sputtering,Unknown,,,,,
10.1016_j.tsf.2004.10.030,Al- and Mg-capped ZnO thin films,(001) Si,Radio frequency magnetron-sputtering,Unknown,,,,,
10.1016_j.tsf.2004.10.045,Aluminum-doped indium tin oxide (ITO),,Reactive cosputtering,Unknown,,,,1500.0,
10.1016_j.tsf.2004.11.186,Indium-tin-oxide (ITO) and Cadmium-tin-oxide (CTO),undoped AlGaAs and InAlAs,r.f. magnetron sputter-deposition,Unknown,,,,,
10.1016_j.tsf.2004.12.028,CdIn 2 O 4,,radio-frequency reactive sputtering,Ar,,,,,
10.1016_j.tsf.2004.12.050,Tantalum oxide,,DC magnetron sputtering and ion-beam oxidation (IBO),Ar/O2,,,,25.0,
10.1016_j.tsf.2005.01.006,"M/TiO2 (M=Pt, Au) nanocomposite thin films",quartz and indium tin oxide (ITO) glass,cosputtering,Unknown,,,,,
10.1016_j.tsf.2005.01.013,gallium-doped Zinc Oxide (ZnO:Ga),glass substrates,r.f. magnetron sputtering technique,Unknown,,,,,
10.1016_j.tsf.2005.01.039,Pure and Co-doped TiO2,Al2O3 (0001),reactive radio-frequency magnetron sputtering and sol-gel method,Ar/O2,,,,800.0,
10.1016_j.tsf.2005.01.097,cadmium tin oxide (Cd 2 SnO 4 ),glass,RF magnetron co-sputtering,Ar,,,,25.0,
10.1016_j.tsf.2005.02.006,Tin-doped indium oxide (In 2 O 3 : Sn),,Direct-current (dc) and radio-frequency (rf) magnetron sputtering,Unknown,,,,300.0,
10.1016_j.tsf.2005.02.014,Titanium oxysulfide,,RF magnetron sputtering,Ar/O2,,,,,
10.1016_j.tsf.2005.02.030,Zinc oxide (ZnO),,Reactive DC sputtering,Ar/O2,,0.5,0.0001,,
10.1016_j.tsf.2005.02.035,Tungsten trioxide (WO3),SiO2/Si,Reactive RF magnetron sputtering,Ar/O2,,,,,
10.1016_j.tsf.2005.02.041,"Ta2O5, SiO2",,Ion beam sputter deposition (IBSD),Unknown,,,,,
10.1016_j.tsf.2005.03.001,gallium oxide,,rf magnetron sputtering,Ar,,,,1000.0,
10.1016_j.tsf.2005.03.003,Al-N co-doped p-type ZnO thin films,,Direct current magnetron reactive sputtering,O2,,,10.0,,
10.1016_j.tsf.2005.03.013,NdBa 2 Cu 3 O 7Àx,,inverted cylindrical sputtering,Unknown,,,,,
10.1016_j.tsf.2005.03.015,(La 0.8 Sr 0.2)(Mn 1-y Fe y)O3,polycrystalline yttria-stabilized zirconia (YSZ),magnetron co-sputtering (RF),Unknown,,,,600.0,
10.1016_j.tsf.2005.04.019,In2O3,Si and Si/SiO2,direct current reactive sputtering,Unknown,,,,,
10.1016_j.tsf.2005.04.028,Zinc oxide (ZnO),Diamond,Reactive magnetron sputtering,Unknown,,,,,
10.1016_j.tsf.2005.04.061,NiO,"single-crystal silicon, glass or carbon substrates",radio frequency reactive magnetron sputtering,Ar/O2,,,,,
10.1016_j.tsf.2005.04.103,Zinc oxide (ZnO),,Sputtering deposition,O2,,,,899.85,
10.1016_j.tsf.2005.04.113,Co x Ti 1-x O 2 anatase,(001)LaAlO 3,reactive RF magnetron co-sputter deposition,Other,,,,,
10.1016_j.tsf.2005.05.020,Indium nitride (InN),,Reactive magnetron DC sputtering,Unknown,,,,350.0,
10.1016_j.tsf.2005.05.021,Aluminium-doped zinc oxide (ZnO:Al),Glass,Direct current reactive magnetron sputtering,Ar/O2,55.0,,,250.0,837.0
10.1016_j.tsf.2005.06.003,Indium tin oxide (ITO),Glass (as part of a TOLED stack),radio frequency magnetron sputtering,Ar/O2,,,,25.0,100.0
10.1016_j.tsf.2005.06.062,ZnO,K9 glass,Direct current (DC) reactive magnetron sputtering,Unknown,,,,,
10.1016_j.tsf.2005.07.049,Indium tin oxide (ITO),Optical fiber tips,Radio frequency (r.f.) sputtering,Unknown,,,,25.0,260.0
10.1016_j.tsf.2005.07.221,Vanadium oxide,SiO 2 buffer layers,Direct current (DC) magnetron sputtering,Unknown,,,,,
10.1016_j.tsf.2005.07.314,Magnesium oxide (MgO),inclined non-aligned substrate,unbalanced magnetron sputtering,Unknown,,,,,
10.1016_j.tsf.2005.08.272,zirconium oxide,,radio frequency reactive sputtering,Unknown,,,,,
10.1016_j.tsf.2005.08.273,Tin-doped indium oxide (ITO),,Reactive pulsed magnetron sputtering,O2,,,,,
10.1016_j.tsf.2005.08.374,Carbon-doped TiO2,SiO2-coated glass plates,radio-frequency magnetron sputtering,Ar/O2,,2.0,,,
10.1016_j.tsf.2005.09.025,Ba 0.75 Sr 0.25 TiO 3,polycrystalline alumina,magnetron sputtering,Unknown,,,,,
10.1016_j.tsf.2005.09.110,ZnO:Al (AZO),Al2O3-buffered polyethylene terephthalate (PET),Direct current (DC) reactive magnetron sputtering,Unknown,,,,,
10.1016_j.tsf.2005.09.185,"aluminum oxide (Al2O3)-yttrium oxide (Y2O3) system including Al2O3, Y2O3, and mixed Al2O3-Y2O3",,radio-frequency magnetron sputtering,Unknown,,,,,
10.1016_j.tsf.2005.09.200,Sn-doped In2O3 (ITO),,Direct-current (DC) magnetron sputtering,Unknown,,,,,
10.1016_j.tsf.2005.10.036,Co-doped Fe3O4,MgO (100),co-sputtering,Unknown,,,,,
10.1016_j.tsf.2005.10.055,Co-doped TiO2,LaAlO3,Sputtering (Co-sputtering and digital alloy),Ar,,0.6666099999999999,,25.0,
10.1016_j.tsf.2005.10.058,ZnO and [ZnO/Al] multilayers,Al2O3 (0001),Ion-beam sputtering (IBS),Unknown,,,,25.0,
10.1016_j.tsf.2005.10.062,La 2 Mo 2 O 9,Al 2 O 3 ceramic substrates,radio frequency (RF) sputtering,Unknown,,,,,
10.1016_j.tsf.2005.10.068,Indium tin oxide (ITO),Corning glass,Radio frequency magnetron sputtering,Ar,,,,,
10.1016_j.tsf.2005.10.086,TiAlN/VN multilayer,,Cathodic arc metal ion etching and unbalanced magnetron sputtering deposition,Unknown,,,,,
10.1016_j.tsf.2005.10.087,TiO2 doped with vanadium and palladium,,Low pressure hot-target reactive magnetron sputtering,Unknown,,,,,
10.1016_j.tsf.2005.11.012,Molybdenum-doped indium oxide (IMO),Glass microscope slides,Reactive direct current magnetron sputtering (DCMS),Unknown,60.0,,0.002,25.0,
10.1016_j.tsf.2005.11.021,Pure or doped tungsten oxide (WO3),Silicon micromachined substrates,Radiofrequency (rf) sputtering and evaporation,Unknown,,,,,
10.1016_j.tsf.2005.11.031,Nickel,glass substrates,d.c. magnetron sputtering,Unknown,,,,380.0,
10.1016_j.tsf.2005.11.035,Layered titanium oxide/indium tin oxide (TiO2/ITO),Glass,Twin direct current magnetron sputtering,Unknown,,,,,
10.1016_j.tsf.2005.12.039,Ti 50.2 Ni 49.8,silicon,magnetron sputtering,Unknown,,,,650.0,100.0
10.1016_j.tsf.2005.12.119,Si nanocrystals in oxide and nitride matrices,,Layered reactive sputtering and layered PECVD,Unknown,,,,,
10.1016_j.tsf.2005.12.130,Aluminum doped zinc oxide (AZO),Corning (1737) glass or crystalline silicon,Reactive and non-reactive in-line magnetron sputtering (mid frequency and radio frequency mode),O2,,,,,300.0
10.1016_j.tsf.2005.12.170,Al doped ZnO (AZO),Polymer,co-CFUBM (closed field unbalanced magnetron) sputtering,Ar/H2,,,,50.0,
10.1016_j.tsf.2005.12.215,HfO2,Silicon and silicon/silicon dioxide structures,"Atomic Layer Deposition (ALD), sputtering, and Metal-Organic Chemical Vapour Deposition (MOCVD)",H2,,,,"[300.0, 350.0]",7.0
10.1016_j.tsf.2005.12.218,Ti-Zr-V,"Stainless steel, copper alloys, and aluminium alloys",Magnetron sputtering,Unknown,,,,,
10.1016_j.tsf.2005.12.227,Aluminum-doped zinc oxide (ZnO:Al),,DC and MF magnetron sputtering,Ar,,,,200.0,
10.1016_j.tsf.2005.12.234,ZnO and ZnO/Al2O3,polycarbonate (PC),r.f. magnetron sputtering,Unknown,,,10.0,,600.0
10.1016_j.tsf.2005.12.239,Polycrystalline hafnium oxide,Silicon wafers,High-pressure reactive sputtering (HPRS),O2,,160.0,,,
10.1016_j.tsf.2005.12.265,Indium tin oxide (ITO) and Zinc oxide (ZnO),"Glass, ZnO buffered glass, and ITO buffered glass",Radio frequency (RF) sputtering and filtered vacuum arc deposition,Unknown,,,,,
10.1016_j.tsf.2005.12.272,Nb-doped titanium dioxide (TiO2),Glass,Direct current (DC) co-sputtering,O2,,,,,
10.1016_j.tsf.2005.12.273,Indium tin oxide (ITO),Glass,Sputtering,Unknown,,,,25.0,700.0
10.1016_j.tsf.2005.12.295,Zinc oxide (ZnO),Silicon and Corning glass,dc magnetron sputtering,Ar/O2,,,,,
10.1016_j.tsf.2005.12.309,Gadolinium-doped yttrium oxide (Gd:Y2O3-δ),Silicon (001),Radio-frequency (RF) magnetron reactive sputtering,Unknown,,,,,
10.1016_j.tsf.2006.01.016,α-Al2O3,Si wafers with Cr2O3 nucleation layer (~30 nm),Reactive RF magnetron sputtering,Ar/O2,80.0,0.67,7e-07,500.0,
10.1016_j.tsf.2006.01.049,TiO2,(1 0 0) oriented silicon and glass,modified magnetron sputtering,O2,,0.1,,,
10.1016_j.tsf.2006.01.074,δ-Bi 2 O 3,Si(100),radiofrequency reactive magnetron sputtering,O2,,,,200.0,
10.1016_j.tsf.2006.01.076,TaSiN,,reactive magnetron sputtering,Ar,2.65,0.5,,,
10.1016_j.tsf.2006.07.039,Zirconium oxynitride (ZrOxNy),,DC reactive magnetron sputtering,O2/N2,,,,,
10.1016_j.tsf.2006.07.045,ThO2 (Thoria),,Biased radio-frequency reactive sputtering,Unknown,,,,,578.0
10.1016_j.tsf.2006.07.048,Al2O3-doped ZnO thin films,1737F Corning glass substrate,R.F. magnetron sputtering,Unknown,,,,25.0,
10.1016_j.tsf.2006.07.061,ZnO/Ag/ZnO multilayer films,Glass (Corning 1737 F),Simultaneous RF magnetron sputtering (ZnO) and DC magnetron sputtering (Ag),Ar,,0.8,,"[25.0, 400.0]",
10.1016_j.tsf.2006.07.089,Titanium oxide (TiOx),Glass and steel,High-Power Impulse Magnetron Sputtering (HIPIMS),Ar/O2,2000.0,,,,
10.1016_j.tsf.2013.06.059,p-type SnO,,magnetron sputtering,Unknown,,,,,
10.1016_j.tsf.2013.06.081,YbGaO3(ZnO)5 (YGZO) and InGaO3(ZnO)5 (IGZO),(111) plane yttria-stabilized zirconia (YSZ),Radio-frequency sputtering and reactive solid phase epitaxy (R-SPE),Unknown,,,,"[25.0, 1200.0]",
10.1016_j.tsf.2013.07.037,ZnO,Kapton,Radio frequency magnetron sputtering,Unknown,,,,"[250.0, 350.0]","[70.0, 150.0]"
10.1016_j.tsf.2013.07.058,TiO2,Si(001),reactive dc magnetron sputtering (dcMS) and high power impulse magnetron sputtering (HiPIMS),Unknown,,,,700.0,
10.1016_j.tsf.2013.07.068,ZnO,boron-doped Si (100),ultra-high vacuum (UHV) radio frequency (RF) magnetron sputtering,Ar/O2,70.0,0.27,,,150.0
10.1016_j.tsf.2013.07.084,Amorphous indium gallium zinc oxide (IGZO),heavily-doped n-type Si wafers,RF sputtering,Ar,200.0,,,,50.0
10.1016_j.tsf.2013.08.049,C-doped and H-co-doped TiO2,,magnetron sputtering,Unknown,,,,,
10.1016_j.tsf.2013.08.067,Zinc-tin-oxide (ZTO),glass,radio frequency magnetron sputtering,Unknown,,,,750.0,
10.1016_j.tsf.2013.08.109,In-doped ZnO (ZnO:In),Glass and p-type monocrystalline silicon,rf-magnetron sputtering,Ar,,,,25.0,
10.1016_j.tsf.2013.09.038,Cr-Zr-O thin films,,reactive radio-frequency magnetron sputtering,Unknown,,,,,
10.1016_j.tsf.2013.09.057,Ba 0.5 Sr 0.5 TiO 3 (BST),(001) MgO,Radio frequency magnetron sputtering,Ar/O2,90.0,"[1.3, 6.7, 27.0, 30.0]",,825.0,
10.1016_j.tsf.2013.10.113,CuInSe 2 (CIS),Mo/soda-lime glass,Sputtering (DC and RF magnetron) and selenization,Unknown,,0.67,,,"[800.0, 200.0, 650.0, 900.0]"
10.1016_j.tsf.2013.10.141,Indium oxide (In2O3),Glass,Pulsed d.c. magnetron sputtering (PdcMS),O2,,,,,500.0
10.1016_j.tsf.2013.10.153,Al-doped ZnO (AZO),fused silica glass,reactive dc unbalanced magnetron sputtering,Ar/O2,50.0,0.5,,200.0,5.0
10.1016_j.tsf.2013.10.182,Indium-doped zinc tin oxide (ZTO),,RF magnetron sputtering and thermal evaporation,Ar/O2,90.0,667.0,,400.0,
10.1016_j.tsf.2013.11.044,Niobium-doped TiO2,Glass,d.c.-pulsed reactive magnetron sputtering,Ar/O2,,,10.0,25.0,100.0
10.1016_j.tsf.2013.11.086,CuAlOx:Ca,,rf-sputtering,Unknown,,,,25.0,
10.1016_j.tsf.2013.12.007,Nanostructured vanadium oxide (nano-VOx),glass,reactive direct current (DC) magnetron sputtering,O2,,,,,
10.1016_j.tsf.2014.01.013,Li 2 O-Nb 2 O 5 ternary compound thin films,,dual sputtering,Unknown,,,,,
10.1016_j.tsf.2014.01.026,Vanadium-doped zinc oxide (VZO) and ZnO,Quartz,RF magnetron sputtering,Ar,150.0,1.0,,200.0,500.0
10.1016_j.tsf.2014.01.027,Vanadium (V)-doped zinc oxide (VZO),Quartz,Radio frequency magnetron sputtering,Ar,150.0,1.0,,150.0,500.0
10.1016_j.tsf.2014.01.031,Zr oxide,B-doped p-Si(001),Atomic layer deposition (ALD) and sputtering,N2/H2,,,,"[250.0, 350.0, 150.0]",130.0
10.1016_j.tsf.2014.01.039,Indium tin oxide (ITO),Polyethylene terephthalate (PET),DC facing target sputtering (DC-FTS),Ar/O2,,,,25.0,
10.1016_j.tsf.2014.02.023,Indium tin oxide (ITO),glass,radio frequency magnetron sputtering,Ar,1.25,0.1,0.0001,65.0,300.0
10.1016_j.tsf.2014.02.028,HfxMg0.05Zn0.95-xO,,Rf-sputtering,Unknown,,,,25.0,100.0
10.1016_j.tsf.2014.02.107,Sb/SnO2 (Antimony/Tin Oxide),Glass,Ion beam sputtering (IBS),Unknown,,,,,2.0
10.1016_j.tsf.2014.02.109,"Mg and Ga co-doped ZnO (MGZO), Mg and Al co-doped ZnO (MAZO), Mg and In co-doped ZnO (MIZO), Mg doped ZnO (MZO), and pure ZnO",glass substrates,RF magnetron sputtering,Unknown,,,,,
10.1016_j.tsf.2014.03.054,Cu2ZnSnS4 (CZTS),Corning® Willow® Glass,Sequential sputtering and subsequent sulfur vapor annealing,Unknown,,,,,
10.1016_j.tsf.2014.03.078,ZnO:Er and ZnO:Er:Yb,Corning 1737F glass,RF magnetron sputtering,Ar/O2,,0.4,,,
10.1016_j.tsf.2014.04.007,(K x Na 1 -x )NbO 3,,Radio frequency magnetron sputtering,Unknown,,,,"[25.0, 200.0, 400.0]",
10.1016_j.tsf.2014.05.018,Ag2O/TiO2,glass substrate,DC magnetron reactive sputtering,Unknown,,,,,"[300.0, 200.0]"
10.1016_j.tsf.2014.05.028,Ti-doped GaZnO (GTZO),glass,Radio-frequency (RF) magnetron sputtering,Ar,,0.67,0.00053,300.0,300.0
10.1016_j.tsf.2014.05.060,Zirconia,Glass and indium-tin-oxide (ITO)/glass,Reactive high power impulse magnetron sputtering (HiPIMS),O2,1000.0,,,,
10.1016_j.tsf.2014.07.004,Nickel oxide,Indium tin oxide (ITO) coated glass,Reactive dc magnetron sputtering,Unknown,,,,,500.0
10.1016_j.tsf.2014.07.013,YBa2Cu3O7-x (YBCO) and SrTiO3 (STO),Single crystal (100) STO,dc and rf magnetron sputtering,Unknown,,,,,
10.1016_j.tsf.2014.07.017,Undoped and Mo-doped ZnO (2% Mo),Si(100) and glass,radio-frequency magnetron sputtering,Unknown,,,,300.0,1000.0
10.1016_j.tsf.2014.07.021,Aluminum-doped zinc oxide (ZAO),,Magnetron sputtering,Ar/O2,,,,,897.0
10.1016_j.tsf.2014.07.032,Aluminium-doped zinc oxide (AZO),,Radio frequency sputtering,Unknown,,,,25.0,
10.1016_j.tsf.2014.07.035,Indium tin oxide (ITO),,Electron beam and radio frequency (RF) magnetron sputtering,Unknown,,,,,
10.1016_j.tsf.2014.07.045,Aluminum-doped zinc oxide (ZnO:Al),Texture-etched glass,Sputtering,Unknown,,,,,
10.1016_j.tsf.2014.08.004,zirconium (Zr)-doped vanadium oxide (VOx),glass,reactive direct current (DC) magnetron sputtering,Unknown,,,,,
10.1016_j.tsf.2014.08.030,"Cu2O, CuO",,RF sputtering,Unknown,,,,,
10.1016_j.tsf.2014.08.041,Indium tin oxide (ITO),,Sputtering,Ar/O2,,,,,
10.1016_j.tsf.2014.09.009,"Tungsten-doped indium oxide (In2O3:W, IWO)",Glass,DC reactive magnetron sputtering,Unknown,,,,,
10.1016_j.tsf.2014.09.026,Gallium doped ZnO (ZnO:Ga),Polyimide (PI),DC magnetron sputtering,Unknown,100.0,0.5,,200.0,800.0
10.1016_j.tsf.2014.10.040,TiO2 and Ag-TiO2,,reactive closed field unbalanced magnetron sputtering,Unknown,,,,,"[1000.0, 2000.0]"
10.1016_j.tsf.2014.10.061,Zinc oxide (ZnO),Silicon,Radio-frequency (RF) plasma magnetron sputtering,Unknown,,,,,
10.1016_j.tsf.2014.11.010,Zinc oxide (ZnO),fluorine-doped tin oxide (FTO)-coated glass,radio frequency (rf) magnetron sputtering,Ar,100.0,0.13,,25.0,
10.1016_j.tsf.2015.02.002,ZnO,Si (100),direct current magnetron sputtering,Unknown,,,,25.0,
10.1016_j.tsf.2015.02.020,Bismuth oxide (Bi2O3),Si and glass,radio frequency reactive magnetron sputtering,O2,,,,,
10.1016_j.tsf.2015.02.035,lithium lanthanum tantalum oxide (LLTO),,radio frequency (RF) magnetron sputtering,Unknown,,,,,200.0
10.1016_j.tsf.2015.02.036,ZnO,Si (111) and quartz,reactive RF sputtering deposition,Other,,,,25.0,
10.1016_j.tsf.2015.02.047,Niobium oxide (Nb2O5),Grounded and non-intentionally heated substrate,Reactive magnetron sputtering,Ar/O2,,1.0,,,650.0
10.1016_j.tsf.2015.02.048,Zinc oxide (ZnO),,High power impulse magnetron sputtering (HiPIMS),Unknown,,0.93,,150.0,100.0
10.1016_j.tsf.2015.03.019,ZnO,,Direct current magnetron sputtering,Ar,,,,,
10.1016_j.tsf.2015.03.039,La 0.67 Sr 0.33 MnO 3 (LSMO),(001) MgO,dc on-axis magnetron sputtering and pulsed laser deposition,Unknown,,,,,
10.1016_j.tsf.2015.03.068,Gallium-doped zinc oxide (GZO) and indium-added gallium-doped zinc oxide (IGZO),Commercial glasses,Magnetron dc-sputtering,Ar,,,,500.0,
10.1016_j.tsf.2015.04.003,Boron-doped zinc oxide (ZnO:B),,Radio frequency magnetron sputtering,Unknown,,,,,
10.1016_j.tsf.2015.04.004,NiO,,RF magnetron sputtering,Ar,100.0,,,"[25.0, 100.0, 200.0, 400.0]",
10.1016_j.tsf.2015.04.007,TiO 2,,dc-magnetron sputtering,Other,,,,376.85,3.0
10.1016_j.tsf.2015.04.012,"Aluminum-doped ZnO (ZnO:Al, AZO)",glass substrate,pulsed DC unbalanced magnetron sputtering (UBMS),Ar,,0.335,7.8e-06,25.0,
10.1016_j.tsf.2015.04.034,p-type SnO,,Sputtering deposition,H2,,,,300.0,
10.1016_j.tsf.2015.04.050,Ba(Zr 0.2 Ti 0.8 )O 3 -(Ba 0.7 Ca 0.3 )TiO 3 (BZT-BCT),Si,Combinatorial co-sputtering,Unknown,,,,,
10.1016_j.tsf.2015.04.066,CuFeO2,Al2O3 (001),radio-frequency magnetron sputtering,Ar/O2,,,,25.0,
10.1016_j.tsf.2015.04.070,Tantalum (Ta) oxide,NiTi alloy,Reactive sputter deposition,O2,,,,,
10.1016_j.tsf.2015.04.075,Niobia/silica mixed oxide (Nb2O5/SiO2),,Reactive pulse-DC/RF magnetron co-sputtering,Unknown,,,,25.0,
10.1016_j.tsf.2015.05.023,"ZnO thin films, Carbon films (Hard-C and Soft-C)",n-type Si (100),RF sputtering,Ar/H2,,6.6661,,25.0,769.0
10.1016_j.tsf.2015.05.041,Iron cobaltite,,radio-frequency (RF) magnetron sputtering,Ar,,2.0,,,
10.1016_j.tsf.2015.05.067,Boron incorporated diamond-like carbon (B-DLC),silicon wafers,biased target ion beam deposition (BTIBD),Unknown,,,,25.0,
10.1016_j.tsf.2015.05.072,Phosphate based glass (PBG),,RF magnetron sputtering,Unknown,,,,,2600.0
10.1016_j.tsf.2015.06.021,TiC,MgO(001),DC reactive magnetron sputtering,Ar,,,,100.0,62.0
10.1016_j.tsf.2015.06.035,ZnO:Al (AZO),,Radio frequency (RF) magnetron sputtering,Unknown,600.0,,,,
10.1016_j.tsf.2015.07.012,ZnO:Al,,Magnetron sputtering,Unknown,,,,"[25.0, 600.0]",230.0
10.1016_j.tsf.2015.07.034,ZnO:Al,Soda-lime float-glass,Sputtering,Unknown,,,,"[100.0, 600.0]","[20.0, 130.0]"
10.1016_j.tsf.2015.07.041,"Ti(C, O, N)/a-C:H",,Reactive magnetron sputtering,O2/N2,,,,"[40.0, 200.0, 300.0, 400.0]",
10.1016_j.tsf.2015.07.073,Amorphous silicon thin films co-doped with manganese (5% at.) and boron (1.8% at.),Al2O3,RF sputtering,Unknown,,,,25.0,900.0
10.1016_j.tsf.2015.08.005,Mo x Ge y O z (Mixed-valent oxides of molybdenum and germanium),,Reactive magnetron co-deposition (DC magnetron sputtering and Modulated pulse power magnetron sputtering),Ar/O2,100.0,,,,
10.1016_j.tsf.2015.08.062,HfO2,BK7 glass,reactive RF sputtering,Ar/O2,,,,,
10.1016_j.tsf.2015.09.025,NiO,Glass,RF magnetron sputtering,Ar/O2,200.0,,6.500000000000001e-05,25.0,
10.1016_j.tsf.2015.09.033,ZnO,p-type (100) Si wafer,reactive radio frequency (RF) magnetron sputtering,Ar/O2,,,,,
10.1016_j.tsf.2015.09.043,Zinc Oxide (ZnO),c-axis oriented (Zn-face) hydrothermally grown single crystal ZnO,Radio Frequency (RF) magnetron sputtering,Ar,2.41,0.01,0.00027000000000000006,0.4,
10.1016_j.tsf.2015.09.052,Amorphous indium-gallium-zinc-oxide (a-IGZO),Polyethylene naphthalate (PEN) and polyethylene terephthalate (PET),RF magnetron sputtering,Unknown,,,,25.0,
10.1016_j.tsf.2015.09.071,ZnO:Al and In2O3:Sn,,Sputtering,N2/H2,,,,"[25.0, 450.0]",300.0
10.1016_j.tsf.2015.10.002,Vanadium-doped Zinc Oxide (VZO),c-plane sapphire [Al2O3 (0001)],RF magnetron sputtering,Unknown,,,,25.0,35.0
10.1016_j.tsf.2015.10.004,Silicon oxynitride (SiOxNy),Polyether sulfone (PES),Reactive radio frequency (RF) magnetron sputtering,Ar/N2,250.0,1.6,0.0026000000000000003,,
10.1016_j.tsf.2015.10.016,Platinum,titanium/silicon oxide/silicon and yttria stabilized zirconia (YSZ),Magnetron sputter-deposition,Ar,,,,500.0,200.0
10.1016_j.tsf.2015.10.020,Al and F co-doped ZnO (AFZO),,magnetron sputtering,Ar/H2,,,,150.0,
10.1016_j.tsf.2015.10.054,Al:ZnO (AZO),Au(111)/Si wafer,Radio frequency magnetron sputtering,Unknown,,,,,
10.1016_j.tsf.2015.10.061,CuCr0.97Mg0.03O2,,direct current magnetron sputtering,Ar/O2,,,,800.0,350.0
10.1016_j.tsf.2015.10.066,β-MoO3,"SrTiO3 (100), NdGaO3 (110), and NdGaO3 (001)",dc reactive magnetron sputtering,Ar/O2,,,5e-05,200.0,
10.1016_j.tsf.2015.10.076,SiO 2 and Al 2 O 3,flexible rough stainless steel,reactive magnetron sputtering,Unknown,,,,,3000.0
10.1016_j.tsf.2015.11.005,Ga-doped ZnO (GZO),glass substrates,radio frequency magnetron sputtering (RFMS),Unknown,,,,25.0,
10.1016_j.tsf.2015.11.016,YBa2Cu3O6+x (YBCO),MgO (001) or SiOx/Si (001),Off-axis DC sputtering,Ar/O2,,33.0,,610.0,
10.1016_j.tsf.2015.11.018,Hafnium indium zinc oxide (HfInZnO),Indium tin oxide (ITO)-coated glass,Radiofrequency (rf) magnetron sputtering,Unknown,,,,25.0,40.0
10.1016_j.tsf.2015.11.043,AZO/Au/AZO (aluminum-doped ZnO/Au/aluminum-doped ZnO),Glass (Corning Eagle XG),RF magnetron sputtering (for AZO) and ion sputtering (for Au),Unknown,,,,400.0,"[30.0, 8.0]"
10.1016_j.tsf.2015.11.059,Al in ZnO thin films,,pulsed reactive magnetron sputtering,Unknown,,,,,
10.1016_j.tsf.2015.11.064,Vanadium doped ZnO (VZO),"Polycarbonate (PC) film, functional-layer-coated PC film (ELECLEAR®-SS), and quartz",RF magnetron sputtering,Unknown,100.0,,,175.0,
10.1016_j.tsf.2015.11.085,Aluminum-doped zinc oxide (AZO),Alkali-free glass sheets (Eagle XG),RF magnetron sputtering,Ar,,1.0,,150.0,200.0
10.1016_j.tsf.2015.11.086,Aluminum doped Zinc Oxide (AZO),soda-lime substrates,reactive radio frequency magnetron sputtering,Ar/O2,,,,,"[690.0, 1000.0]"
10.1016_j.tsf.2015.12.024,CdZnO,glass,dc magnetron sputtering,Unknown,,,,,
10.1016_j.tsf.2015.12.043,(V 1-x Cr x ) 2 O 3,,reactive DC magnetron co-sputtering,Unknown,,,,,"[200.0, 1000.0]"
10.1016_j.tsf.2015.12.047,Undoped ZnO and ZnO:Ga,glass,RF magnetron sputtering,Unknown,,,,25.0,
10.1016_j.tsf.2015.12.052,Mo-Ta (Molybdenum-Tantalum) alloys,Soda lime glass (Corning EAGLE2000TM AMLCD),Unbalanced DC magnetron co-sputtering,Unknown,,,,,
10.1016_j.tsf.2015.12.067,SrRuO3,(101)-oriented PdO layer on (111)Pt/TiOx/SiO2/Si,RF magnetron sputtering method,Unknown,,,,500.0,
10.1016_j.tsf.2016.01.005,Cuprous oxide (Cu2O),,Non-reactive magnetron sputtering,Unknown,,,,,
10.1016_j.tsf.2016.01.055,Ca-Si-Eu nitride/oxynitride/oxide,silicon wafers,reactive magnetron sputtering,Ar/N2,,,,1100.0,
10.1016_j.tsf.2016.02.002,Zn-Ir-O (ZIRO),glass and Si (100),rf magnetron co-sputtering,Ar/O2,,,,,
10.1016_j.tsf.2016.02.025,Amorphous titanium oxide (TiOx),,Reactive high power impulse magnetron sputtering operated in multi-pulse mode (m-HiPIMS),Ar/O2,,,,,
10.1016_j.tsf.2016.02.035,SrCuO2,Silica glass,Radio-frequency magnetron sputtering,Unknown,,,,,
10.1016_j.tsf.2016.02.037,Zn-doped cuprous oxide,,Direct current (DC) magnetron co-sputtering,Unknown,,,,,
10.1016_j.tsf.2016.03.005,amorphous In-Ga-Zn-O (a-IGZO),,Radio-frequency magnetron sputtering (RFMS),O2,,,10.0,"[300.0, 400.0, 600.0]",
10.1016_j.tsf.2016.03.047,Tantalum Titanium Oxide (TiTaO),Aluminum bottom electrode,Reactive magnetron sputtering,Unknown,,,,,
10.1016_j.tsf.2016.03.051,Sm2O3,Silicon,Pure metal target sputtering followed by thermal oxidation,O2,,,,700.0,150.0
10.1016_j.tsf.2016.03.054,Tungsten oxide (WO3),Si (100) wafers,High vacuum DC magnetron sputtering,Unknown,,,,"[25.0, 500.0]",
10.1016_j.tsf.2016.04.012,In-Ga-Zn-O (a-IGZO),,Radio frequency (RF) magnetron reactive sputtering,Unknown,,,,25.0,
10.1016_j.tsf.2016.04.024,Cu-doped SnO (Sn1-xCuxO),,reactive co-sputtering,Unknown,,,,,
10.1016_j.tsf.2016.04.038,Zinc oxide (ZnO),Alkali-free borosilicate glass,Magnetron sputtering,Ar/N2,"[100.0, 100.0]",0.666,0.000666,200.0,200.0
10.1016_j.tsf.2016.04.043,Tantalum nitride (TaNx),,Modulated pulsed power magnetron sputtering (MPPMS),Ar/N2,,,,,
10.1016_j.tsf.2016.04.046,TeO2-ZnO thin films with Au nanoparticles,Silicon wafers (100 crystallographic orientation),RF magnetron co-sputtering,Unknown,,,,,100.0
10.1016_j.tsf.2016.05.032,"Tungsten doped indium oxide (In 2 O 3 :W, IWO)",,radio frequency (RF) magnetron sputtering,Unknown,,,,25.0,
10.1016_j.tsf.2016.05.034,Cubic delta bismuth oxide (δ-Bi 2 O 3 ),Corning glass slides,Magnetron sputtering,Unknown,,,,,
10.1016_j.tsf.2016.05.037,Sr1-xLaxCuO2 (SLCO) and BaySr1-yTiO3 (BSTO),(La0.18Sr0.82)(Al0.59Ta0.41)O3 (LSAT),Magnetron sputtering,Ar/O2,,,,950.0,
10.1016_j.tsf.2016.06.001,Yttria-stabilized zirconia (YSZ),nano-porous substrates,DC reactive magnetron sputtering,Ar/O2,,,,,
10.1016_j.tsf.2016.06.021,Zinc-tin oxide (ZTO),1.1-mm-thick soda-lime-silicate glass,reactive magnetron sputtering,Unknown,,,,,
10.1016_j.tsf.2016.06.038,Cr-Zr-O thin films (3-15 at.% Zr),,reactive ion beam sputtering,Unknown,,,,25.0,
10.1016_j.tsf.2016.06.058,tungsten-nickel-titanium oxide (W 1-x-y Ni x Ti y O 3 ),indium-tin oxide coated glass,reactive DC magnetron sputtering,Unknown,,,,,
10.1016_j.tsf.2016.07.006,Yttria-stabilized zirconia (YSZ),Anode (NiO + YSZ cermet),Radio frequency (r.f.) magnetron sputtering,Ar,,,,750.0,
10.1016_j.tsf.2016.07.020,Ga-doped ZnO (GZO),bare glass substrates,radio frequency magnetron sputtering,Unknown,,,,"[25.0, 200.0]",
