Repository: vatsal3512/sputtering-rag-ai

# Sputtering RAG AI

**Automated Literature Review + AI Assistant for Thin-Film Sputtering Research**

Developed at IIT Kanpur — Materials Science Department

---

### 4.4 ChromaDB — Vector Database

**What it does**: Stores the SPECTER embeddings and performs Approximate Nearest Neighbour
(ANN) search when a query arrives.

**Why ChromaDB**:

| Option | Problem |
|---|---|
| Pinecone / Weaviate | Cloud-hosted. Requires account, API key, internet. Not suitable for local research tool. |
| FAISS (Facebook) | Library, not a database. No persistence layer. Requires manual save/load. No metadata filtering. |
| Qdrant | Good choice, but heavier to set up (Docker).

File: sputtering_database_clean_final.csv (part 16 of 17)
Paper_ID,Material,Substrate,Method,Gas_Mixture_Std,Power_W,Working_Pressure_Pa,Base_Pressure_Pa,Temperature_C,Thickness_nm
10.1016_S0921-4534(97)00347-X,YBa2Cu3O7 (YBCO),SrTiO3 and MgO,Pulsed laser deposition (PLO) and magnetron sputtering,Unknown,,,,,"[2.4, 5.6, 8.8, 12.0, 13.5, 21.0, 30.0]"
10.1016_s0921-4534(97)00357-2,Bi-2201 (Bi2SrL6LClo.4CU06),"(100)SrTiO3, (100)LaAlO3 and (100)MgO",RF-magnetron sputtering,Unknown,,,,,"[5.0, 15.0, 300.0, 600.0]"
10.1016_S0921-4534(97)00361-4,Bi2Sr2-xLaxCuO6+δ (Bi-2201),"(100) STO, (100) LAO, and 6° mis-oriented STO",RF-magnetron sputtering,Unknown,,,,,450.0
10.1016_S0921-4534(97)00365-1,YBCO,Polycrystalline Ag,Modified magnetron sputtering,Ar/O2,,,,700.0,
10.1016_S0921-4534(97)00386-9,"Bi2Sr2Cu06+x (2201), Bi2Sr2CaCu208+x (2212), Bi2Sr2Ca2Cu301O+x (2223)",,dc-sputtering,Unknown,,,,,
10.1016_S0921-4534(97)00431-0,YBa2Cu3O7-x (YBCO),SrTiO3 (STO) (100),"DC magnetron sputtering (on-axis configuration, two-step self-template process)",Ar/O2,,10.0,,650.0,150.0
10.1016_S0921-4534(97)00448-6,Bi2Sr2-xLaxCuO6+δ (La-2201),Polished (100) SrTiO3 (STO) and (100) LaAlO3 (LAO),In-situ DC- and RF-magnetron sputtering,Ar/O2,,,,830.0,
10.1016_S0921-4534(97)00473-5,Sr1-xCuO2-δ,(001) SrTiO3,off-axis rf-magnetron sputtering,Ar/O2,,2.6664399999999997,,600.0,
10.1016_S0921-4534(97)00475-9,Bi2Sr2CaCu2O8+δ,vicinal (1 1 0) SrTiO3,DC-Magnetron sputtering,O2,,0.04,,730.0,
10.1016_S0921-4534(97)00478-4,YBa2Cu3O7-δ (YBCO),LaAlO3 (LaAlO),in-situ dc-magnetron sputtering,Unknown,,,,,450.0
10.1016_S0921-4534(97)00501-7,YBCO/LCMO multilayer thin films,(100) surface,magnetron sputtering method,Unknown,,53.3288,,780.0,5.0
10.1016_S0921-4534(97)00509-1,Yttria-stabilized zirconia (YSZ) and YBCO,Polycrystalline metallic tape (Hastelloy-C),Modified dc bias rf magnetron sputtering,Unknown,,,,,
10.1016_S0921-4534(97)00634-5,"Y1-xPrxBa2Cu3Oy, YBa2(Cu1-xCOx)3Oy, YBa2(Cu1-xZnx)3Oy, and Nd1+xBa2-xCu3Oy",,magnetron sputtering,Unknown,,,,,
10.1016_S0921-4534(97)01230-6,(Bio.sPbo.2)2SnCaZusOio+8 (BSCCO),MgO and SrTiO3 (STO),On-axis r. f. magnetron sputtering,Unknown,,,,,
10.1016_S0921-4534(97)01324-5,YBa2Cu107_x (YBCO),MgO,Hollow cathode sputtering,Unknown,,,,,
10.1016_S0921-4534(97)01387-7,"MgO, CeO2, YBCO",STO(100),magnetron sputtering,Ar/O2,,,,,30.0
10.1016_S0921-4534(97)01473-1,Y1Ba2Cu3O7-x,"LaAlO3, YSZ and MgO",rf-magnetron sputtering (off-axis geometry),Unknown,175.0,,,,
10.1016_S0921-4534(97)01589-X,SiO2,YBa2Cu3OT_x (YBCO),Sputtering,Ar/O2,,,,,400.0
10.1016_S0921-4534(97)01630-4,YBa2Cu3O7-δ (YBCO),(305) SrTiO3,rf magnetron sputtering,Unknown,,,,,
10.1016_S0921-4534(97)01719-X,Bi Sr La CuO,100 LaAlO and 100 SrTiO,in situ RF-magnetron sputtering,Unknown,,,,,
10.1016_S0921-4534(98)00050-1,YBaCuO,LaAlO,magnetron sputtering,Unknown,,,,,
10.1016_S0921-4534(98)00154-3,"YBa2Cu3O7-delta (YBCO), CeO2, yttria-stabilized ZrO2 (YSZ)",biaxially textured nickel (RABiTS),"electron beam evaporation, r-f sputtering, pulsed laser deposition (PLD)",Unknown,,,,,
10.1016_S0921-4534(98)00207-X,YBa2Cu3O7-δ,"SrTiO3, LaAlO3, MgO",Off-axis pulsed laser deposition (PLD) and hollow-cathode magnetron sputtering (HCMS),Unknown,,,,226.85000000000002,
10.1016_S0921-4534(98)00676-5,YBa2Cu3O7-delta,,off-axis pulsed laser deposition and hollow-cathode magnetron sputtering,O2,,90000.0,,526.85,
10.1016_S0921-4534(98)00710-2,YBa2Cu3O7 (YBCO) and gold composites,"SrTiO3 (STO), MgO, and yttrium stabilized zirconium (YSZ)",inverted cylindrical magnetron sputtering (bilayer deposition process),Unknown,,,,,50.0
10.1016_S0921-4534(99)00119-7,YBCO,"STO, LAO, YSZ, Al2O3",radio frequency (rf)-magnetron sputtering (off-axis geometry),O2/H2,,,1.3332199999999998,,
10.1016_S0921-4534(99)00597-3,YBa2Cu3O7-δ (YBCO),MgO,DC inverted cylindrical magnetron sputtering (ICMS),Unknown,,,,,200.0
10.1016_S0921-4534(99)00625-5,YBa2Cu3O7-δ (YBCO),LaAlO3,Magnetron sputtering (two-step self-template method),Unknown,,,,,400.0
10.1016_s0921-5093(98)00730-8,Multicomponent oxide and nitride films,,Ion beam deposition,O2/N2/H2,,1000000.0,,,
10.1016_S0921-5093(99)00108-2,"Type 304 stainless steel with additives (Mo, W, Ti, or Al)",,Ion beam sputtering,Ar,,,,,
10.1016_S0921-5107(00)00387-1,Titanium dioxide (TiO2) doped with Nb and Fe,Glass covered with 100 nm indium tin oxide (ITO),RF reactive sputtering,Ar/O2,800.0,0.1,,250.0,
10.1016_S0921-5107(00)00477-3,Indium tin oxide (ITO),,RF magnetron sputtering,Ar/O2,2.0,,,250.0,
10.1016_S0921-5107(01)00541-4,Indium tin oxide (ITO),50 mm thin glass sheets (Schott D263 borosilicate glass),Radio frequency (rf) magnetron sputtering,Ar/H2,,,,,
10.1016_S0921-5107(01)00648-1,"Vanadium oxide, niobium oxide, ytterbium oxide",,"Magnetron sputtering (MS), ion beam sputtering (IBS), dc magnetron sputtering",Unknown,,,,,50.0
10.1016_S0921-5107(01)00696-1,"NiFe (20 wt.%, Permalloy)",,magnetron sputtering,Unknown,,,,25.0,180.0
10.1016_S0921-5107(01)00753-X,Ba x Sr 1 -x TiO 3 (BST),Si,rf magnetron sputtering,Unknown,,,,,
10.1016_S0921-5107(02)00161-7,"Pb(Zr,Ti)O3 (PZT)",(111) Si substrates with Pt as a bottom electrode,Radio frequency magnetron (RF-magnetron) sputtering,Unknown,,,,220.0,1000000.0
10.1016_S0921-5107(02)00231-3,Indium tin oxide (ITO),"Porous silicon (PS) layers anodized on p-type (100) Si wafers, p-type (100) silicon, quartz and glass",rf-sputtering,Ar,400.0,,,,
10.1016_S0921-5107(02)00340-9,CoSi2 (Cobalt silicide),p-type Si (1 0 0),Co-sputtering and Rapid Thermal Annealing (RTA),Unknown,,,,800.0,
10.1016_S0921-5107(02)00378-1,"SnO2, ZnO, In2O3",Polycrystalline Al2O3 and Si 100 single crystal,Reactive DC magnetron sputtering,Ar/O2,,7.99932,,,700.0
10.1016_S0921-5107(02)00406-3,ZnO,"sapphire, glass and silicon",r.f. magnetron sputtering,Ar/O2,,0.44662870000000005,,100.0,
10.1016_S0921-5107(03)00090-4,Ge nanocrystal (nc-Ge) embedded Si oxide films,"(100) oriented, 5-8 Ohm cm, p-type Si substrate",RF magnetron sputtering technique,Ar,,2.0,,,
10.1016_s0921-5107(97)00027-5,Titania (Titanium oxide),"Glass slides, germanium, polished vitreous carbon, and gold films",Magnetron sputtering (r.f.),Ar,3.81,,10.0,600.0,
10.1016_s0921-5107(97)00128-1,Vanadium oxide (V2O5),,dc magnetron sputtering,Ar/O2,,"[0.399966, 0.199983]",0.009332540000000002,,1.5
10.1016_s0921-5107(98)00172-x,Pb(Zr x Ti 1 -x )O 3,Si/SiO 2 /Ti/Pt,RF magnetron sputtering,Ar,90.0,8.0,,,
10.1016_s0921-5107(98)00205-0,Zirconium oxide,,r.f. magnetron sputtering,Unknown,,,,,
10.1016_S0921-5107(99)00186-5,Amorphous aluminium oxide,polycarbonate,direct current (d.c.) reactive magnetron sputtering,Unknown,,,,,"[250.0, 3000000.0]"
10.1016_S0921-5107(99)00282-2,SnO2 TiO2,SiO2 /(001)Si,"RF-sputtering, molecular beam, reactive ion sputtering (RIS), e-gun sputtering (EGS)",Unknown,,,,200.0,50.0
10.1016_S0921-5107(99)00330-X,Tantalum oxide (Ta2O5),Upilex-S polymer film,dc magnetron reactive sputtering,Ar/O2,200.0,,,150.0,
10.1016_S0921-5107(99)00336-0,ZnO,Alumina and fused silica,Two-step method (dc magnetron sputtering and CVD),Ar/O2,,,,,
10.1016_S0921-5107(99)00485-7,Si oxide,Si,Sputtering-type electron cyclotron resonance (ECR) plasma system (plasma preoxidation and subsequent sputter deposition),Unknown,,,,,9.0
10.1016_S0924-4247(01)00580-5,Borosilicate glass,Silicon wafers,Sputtering and e-beam evaporation,Ar/O2,,,,,
10.1016_S0924-4247(01)00775-0,Zinc oxide (ZnO),Silicon nitride/silicon oxide membrane on silicon substrate,Magnetron sputtering,Unknown,,,,,
10.1016_S0924-4247(02)00339-4,Zinc Oxide (ZnO),Diamond cantilever,Sputtering,Unknown,,,,350.0,1000.0
10.1016_S0924-4247(96)01430-6,Zinc oxide (ZnO),"Corning 7059 glass, 17-4 P.H. stainless-steel wafers, silicon wafers",r.f. magnetron sputtering,O2,600.0,,0.00019999999999999998,450.0,5000000.0
10.1016_S0924-4247(97)01520-3,ZnO,silicon cantilever,r.f. magnetron sputtering,Unknown,,,,,
10.1016_S0924-4247(97)01606-3,ZnO,Cr/Au-coated optical fibers,Reactive magnetron sputtering,Unknown,,,,,
10.1016_S0924-4247(98)00303-3,PZT 54/46,silicon beam,RF magnetron sputtering,Ar,,3.99966,,150.0,1600000.0
10.1016_S0925-3467(00)00041-0,Indium oxide (In2O3),Glass,dc reactive magnetron sputtering,Unknown,,,,99.85000000000002,
10.1016_S0925-3467(02)00028-9,Zinc oxide (ZnO),glass substrates,dc reactive magnetron sputtering,O2,,,,274.85,
10.1016_S0925-3467(03)00030-2,ITO,Polycarbonate,dc sputter type negative metal ion beam source,Ar,250.0,0.09,,,
10.1016_S0925-4005(00)00424-X,WO3/TiO2 mixed compound and W-doped TiO2,,Magnetron radio frequency sputtering (RFS),Other,,,,600.0,
10.1016_S0925-4005(00)00427-5,NiO thin films with TiOx overlayers,,Magnetron sputtering,Ar/O2,"[1.75, 1.59]",0.9000000000000001,8.999999999999999e-05,,50.0
10.1016_S0925-4005(00)00437-8,In2O3,,Reactive RF-magnetron sputtering,Ar/O2,100.0,0.9000000000000001,,,
10.1016_S0925-4005(00)00484-6,MoO3,alumina and sapphire,radio frequency RF sputtering and sol-gel SG technique,Other,,,,"[500.0, 400.0]","[50.0, 1500000.0]"
10.1016_S0925-4005(00)00515-3,Cadmium indium oxide (CdIn2O4),Corning CG-7059 glass,r.f. reactive sputtering,Ar/O2,300.0,1.33,,400.0,260.0
10.1016_S0925-4005(01)00666-9,TiO2 and Fe2O3 mixed oxide,"3 mm x 3 mm wide, 250 mm thick alumina",Radio frequency magnetron sputtering (RFS),Ar/O2,300.0,0.2,,300.0,
10.1016_S0925-4005(01)00678-5,SnO2,Sapphire,Reactive RF magnetron sputtering,Ar/O2,,,,600.0,30.0
10.1016_S0925-4005(01)00732-8,V2O5-MoO3 thin films,,rf magnetron sputtering,Ar/O2,350.0,,,150.0,450.0
10.1016_S0925-4005(01)00733-X,In x O y N z,SiO 2 /Si,reactive rf-magnetron sputtering,Ar,,,,600.0,
10.1016_S0925-4005(01)00757-2,Tungsten trioxide (WO3),(0 1 2) r-cut sapphire (a-Al2O3),Reactive rf magnetron sputtering,Ar/O2,,,,650.0,
10.1016_S0925-4005(01)00796-1,SnO 2,,Rheotaxial growth and thermal oxidation (RGTO) technique with dc sputtering,Ar,,,,25.0,
10.1016_S0925-4005(01)00801-2,MoO3,SiO2/Si,rf magnetron sputtering,Ar/O2,350.0,0.9000000000000001,7e-05,25.0,
10.1016_S0925-4005(01)00802-4,Nickel oxide (NiO),,dc reactive magnetron sputtering,Ar/O2,,,,,
10.1016_S0925-4005(01)00876-0,Co-In2O3,Alumina,Sputtering,Unknown,,,,"[350.0, 400.0, 500.0]",0.7
10.1016_S0925-4005(01)00908-X,Indium oxide (InOx),Corning 7059 glass,dc magnetron sputtering,O2,,,,25.0,100.0
10.1016_S0925-4005(01)00958-3,WO3,Silicon wafer substrate,RF sputtering,Unknown,,,,,
10.1016_S0925-4005(02)00003-5,Tungsten trioxide (WO3),SiO2/Si,RF reactive magnetron sputtering,Ar/O2,,,,,50.0
10.1016_S0925-4005(02)00034-5,Al-doped ZnO,SiO2/Si,rf magnetron sputtering,Unknown,,,,,65.0
10.1016_S0925-4005(02)00061-8,"SnO2, Al2O3, SiO2",Si-based Pt MIS field effect gas sensors,Reactive sputtering,Unknown,,,,140.0,10.0
10.1016_S0925-4005(02)00222-8,Tin oxide,,Sputtering and micro-dropping,Unknown,,,,450.0,
10.1016_S0925-4005(02)00231-9,Indium tin oxide (ITO),Quartz resonator,Sputtering,Unknown,,,,,100.0
10.1016_S0925-4005(03)00313-7,Molybdenum-titanium (Mo-Ti) mixed oxide,Alumina substrates with interdigitated platinum contacts,Radio frequency (RF) magnetron sputtering,Ar/O2,,1.1,,300.0,
10.1016_S0925-4005(03)00364-2,Indium tin oxide (ITO),Quartz glass,RF sputtering,Unknown,,,,,150.0
10.1016_S0925-4005(03)00488-X,Zinc oxide (ZnO),Corning 7059 glass and Silica,DC-magnetron sputtering,Unknown,,,,25.0,1000.0
10.1016_S0925-4005(03)00489-1,SnO2 and La0.8Sr0.2Co0.5Ni0.5O3,silicon(1 0 0),rf magnetron sputtering and dipping method,Unknown,,,,400.0,
10.1016_S0925-4005(97)00115-9,SnO2,Polished alumina,R.F. reactive sputtering,Ar/O2,72.0,0.5,,25.0,
10.1016_S0925-4005(97)00173-1,W-Ti-O,Silicon monocrystal (110 oriented) and alumina,r.f. reactive sputtering,Ar,,0.4,,"[300.0, 600.0]",
10.1016_S0925-4005(97)00204-9,Tin oxide,,r.f. sputtering,Unknown,,,,,
10.1016_S0925-4005(97)00206-2,Tin oxide thin films with Cu impurity,,d.c. magnetron sputtering,Unknown,,,,,
10.1016_S0925-4005(97)00293-1,SnO2,,r.f. magnetron sputtering,O2,,,,25.0,
10.1016_S0925-4005(97)80084-6,"Ga2O3, Ta2O5, WO3, NiO, AlVO4",Planar Ga2O3 sensor,Sputtering,Unknown,,,,500.0,30.0
10.1016_S0925-4005(97)80085-8,SiO2,Ga2O3 gas sensor,sputtering technique,Unknown,,,,,"[30.0, 300.0]"
10.1016_S0925-4005(97)80089-5,MoO3,,reactive r.f. planar magnetron sputtering,Unknown,,,,,
10.1016_S0925-4005(97)80101-3,SnO2-doped ZnO,Coming 7059 glass,rf magnetron sputtering,Ar,30.0,0.6,,300.0,
10.1016_S0925-4005(97)80274-2,WO3,"128"" YX-LiNbO3",reactive rf sputtering,Unknown,,,,100.0,
10.1016_S0925-4005(98)00037-9,Indium oxide (In2O3),Silicon and alumina (Pt),Sputtered,Unknown,,,,,
10.1016_S0925-4005(98)00057-4,MoO3,,r.f. magnetron sputtering,Ar/O2,,0.4,,,
10.1016_S0925-4005(98)00092-6,SnO2,Single-side polished silicon wafer,maskless r.f. sputtering,Unknown,,,,,
10.1016_s0925-4005(98)00118-x,Tin oxide,Micro-hotplate (MHP),Sputtering,Unknown,,,,,
10.1016_S0925-4005(98)00129-4,WO3,p-Si,Reactive sputtering,Ar/O2,,,,,
10.1016_s0925-4005(98)00135-x,Sb-doped Zn2SnO4,Alumina,Radio frequency sputtering,Ar/O2,,0.6666099999999999,,,
10.1016_S0925-4005(98)00149-X,WO3,glass substrates,reactive rf sputtering,Unknown,,,,,
10.1016_S0925-4005(98)00156-7,WO3,glass,reactive rf sputtering,Unknown,,,,100.0,
10.1016_S0925-4005(99)00022-2,SnO2,,r.f. magnetron sputtering,Ar/O2,,,,,
10.1016_S0925-4005(99)00077-5,Nickel oxide (NiO),"Si substrates, KCl single crystals and alumina substrates",dc reactive magnetron sputtering,Ar/O2,600.0,0.5,,,
10.1016_S0925-4005(99)00079-9,Bare and Au-doped indium oxide,,Sputtering through the RGTO (Rheotaxial Growth and Thermal Oxidation) technique,Unknown,,,,250.0,
10.1016_S0925-4005(99)00092-1,Tin oxide,Silicon,Reactive sputtering,Unknown,,,,,
10.1016_S0925-4005(99)00093-3,Tin dioxide (SnO2) modified with copper (Cu),Silicon with insulating SiO2 layer,DC-magnetron sputtering,Ar/O2,,,,306.85,
10.1016_S0925-4005(99)00146-X,Titanium and tungsten mixed oxides (W-Ti-O),,r.f. magnetron sputtering,Ar/O2,,,,"[600.0, 800.0]",
10.1016_S0925-4005(99)00227-0,Solid electrolyte,,RF magnetron sputtering,Unknown,,,,,
10.1016_S0925-4005(99)00295-6,W-Ti-O mixed oxides,polycrystalline Al2O3 or monocrystalline 110-oriented Si,reactive r.f. magnetron sputtering,Ar/O2,300.0,0.4,,300.0,300.0
10.1016_S0925-4005(99)00360-3,WO,alumina substrate,dc reactive sputtering,Unknown,,,,"[200.0, 600.0]",300.0
10.1016_S0925-4005(99)00406-2,"SnO2-Ag2O, SnO2-Ag, and SnO2-CuO",Silicon substrates with Si3N4 surface layer and Pt interdigitating electrodes,Magnetron sputtering,Unknown,,,,450.0,
10.1016_S0925-4005(99)00504-3,WO,alumina substrates with platinum interdigital electrodes,"sol-gel (SG), r.f. sputtering (RFS), and vacuum thermal evaporation (VTE)",Unknown,,,,"[500.0, 400.0]",
10.1016_S0925-8388(96)02691-6,YBCO (YBa2Cu3O7),Single crystalline wafers and polycrystalline ceramic plates,"Pulsed laser deposition (PLD), magnetron sputtering (MS), thermal evaporation (TE), plasma flash evaporation (PFE), ion beam assisted deposition (IBAD)",Unknown,,,,,
10.1016_S0925-8388(96)02779-X,YBaCuO,yttria doped polycrystalline zirconia (PYSZ) with 8 mol% Y2O3,in situ r.f. magnetron on-axis sputtering,Ar/O2/H2,,39.9966,,,
10.1016_S0925-8388(96)02799-5,REBa2Cu3O7 (REBCO) / DyBa2Cu3O7,(001) SrTiO3,off-axis RF-magnetron sputter deposition and pulsed laser deposition (PLD),Unknown,,,,,
10.1016_S0925-9635(03)00076-1,Aluminium nitride (AlN),Si wafers (100 and 111),DC-reactive magnetron sputtering (DC-RMS),Ar/N2,,,,400.0,
10.1016_S0925-9635(03)00274-7,ZnO,p-type (100) silicon wafers with copper metallization (Cu/Ti/Si or Cu/TaN/Si),r.f. magnetron sputter deposition,Ar/O2,200.0,6.6661,0.0066661,,
10.1016_s0925-9635(97)00224-0,B/hBN thin films,,Sputter deposition,Unknown,,,,,
10.1016_S0927-0248(00)00075-1,Al-doped zinc oxide (AZO),,rf magnetron sputtering,Unknown,180.0,1.3332199999999998,,,500.0
10.1016_S0927-0248(00)00097-0,Indium tin oxide (ITO),glass substrate,ion beam sputtering,Ar/O2,,,,100.0,
10.1016_S0927-0248(00)00184-7,ZnO:Al,glass,magnetron sputtering (rf and dc),Unknown,,,,,
10.1016_S0927-0248(00)00258-0,"ZnO, CIGS, Zn(O,S,OH)V",,DC-sputtered,Unknown,,,,,
10.1016_S0927-0248(00)00291-9,ZnO:B,i-ZnO/CdS/CIGS/Mo,RF magnetron sputtering,Ar,,,,,
10.1016_S0927-0248(01)00043-5,NiOxHy,,DC magnetron sputtering,O2/H2,,,,,60.0
10.1016_S0927-0248(01)00068-X,Gold,Cu2O films on Mo substrate,sputtering,Unknown,,,,,15.0
10.1016_S0927-0248(01)00077-0,Au/ZnO nanocomposite films,,co-sputtering,Unknown,,,,,
10.1016_S0927-0248(01)00078-2,Cu/ZnO composite films,quartz glass substrates,r.f. co-sputtering technique,Unknown,,,,,
10.1016_S0927-0248(01)00104-0,Al-doped zinc oxide (ZnO : Al),glass substrates,rf magnetron sputtering,Unknown,,,,,
10.1016_S0927-0248(02)00114-9,"Amorphous (a-Si:H) and microcrystalline (mc-Si:H) silicon, ZnO:Al",30 x 30 cm^2,Sputtering and plasma enhanced chemical vapour deposition (PECVD),Unknown,,,,,
10.1016_S0927-0248(02)00141-1,ZnO:5.7 wt% Ga2O3 (5.7GZO),CIGS-based submodules,Sputtering,Unknown,,,,2001.0,
10.1016_S0927-0248(02)00213-1,Ni and Cr oxide,,reactive DC magnetron sputtering,Unknown,,,,,
10.1016_S0927-0248(02)00215-5,Titanium oxide,SnO2:F coated glass,Reactive DC magnetron sputtering,Ar/O2,,,,,
10.1016_S0927-0248(02)00472-5,Tungsten oxide (WO3),,Reactive sputtering,Unknown,,,,,
10.1016_S0927-0248(95)00051-8,WxV~_xO 2,glass,reactive dc magnetron cosputtering,Unknown,,,,,
10.1016_S0927-0248(95)00177-8,Tungsten oxide / oxyfluoride,,Reactive DC magnetron sputtering,Ar/O2,,,,,
10.1016_S0927-0248(95)00178-6,Sn oxide,,reactive rf magnetron sputtering,Unknown,,,,,
10.1016_S0927-0248(96)00066-9,Al-doped ZnO,,rf magnetron sputtering,Unknown,,,,"[25.0, 200.0]",
10.1016_S0927-0248(96)00067-0,Indium-tin-oxide (ITO),GaAs solar cells,RF sputtering,Ar,,,,25.0,20.0
10.1016_S0927-0248(97)00055-X,ZnO (ZnO:Al and ZnO:B),CIGS-based thin-film solar cells,MOCVD and DC magnetron sputtering,Unknown,,,,,
10.1016_S0927-0248(97)00222-5,"WO, Li Ni O, V O, LiCoO, CeO -TiO",Transparent conductors,"Sputtering, pulsed laser deposition (PLD), and sol-gel techniques",Unknown,,,,,
10.1016_S0927-0248(97)00223-7,Lithium nickel oxide,,Sputtering and pulsed laser deposition (PLD),O2,,7.99932,,25.0,150.0
10.1016_S0927-0248(97)00267-5,W-Ce oxide and Ti-Ce oxide,,reactive DC magnetron sputtering,Unknown,,,,,
10.1016_S0927-0248(98)00033-6,Mo oxide,,Dual-target reactive DC magnetron sputtering,Unknown,,,,,
10.1016_S0927-0248(98)00057-9,RuO,Si,metal-organic chemical vapor deposition (MOCVD) and reactive sputtering,Unknown,,,,25.0,
10.1016_S0927-0248(98)00059-2,V Ti O V,,RF sputtering,Unknown,,,,,
10.1016_S0927-0248(98)00076-2,Ni-oxide-based films,,Cathodic electrodeposition and reactive sputtering,Unknown,,,,,
10.1016_S0927-0248(98)00132-9,Zr-Ce oxide,,reactive DC magnetron co-sputtering,Unknown,,,,,
10.1016_S0927-0248(98)00135-4,vanadium oxide,,RF-sputtering,O2,,,,,
10.1016_S0927-0248(98)00139-1,Lithium nickel oxide,,Sputtering and laser ablation,Unknown,,,,,
10.1016_S0927-0248(98)00190-1,Tungsten oxide and titania-doped tungsten oxide,,Sol-gel dip coating and DC magnetron sputtering,Unknown,,,,"[300.0, 400.0]",
10.1016_S0927-0248(98)00204-9,CdTe/CdS,soda lime glass,sputtering and close space sublimation,Unknown,,,,,
10.1016_S0927-0248(99)00044-6,Ti oxide,Electrically conducting glass substrates,Reactive DC magnetron sputtering,Unknown,,,,,
10.1016_S0927-0248(99)00109-9,Mo-Ti oxide,,Reactive DC magnetron sputtering,Unknown,,,,,
10.1016_S0927-796X(00)00026-7,"Pb(Zr x Ti 1-x )O 3, YBa 2 Cu 3 O 7-d (YBCO), BaTiO 3, Ba x Sr 1-x TiO 3 (BSTO), SrRuO 3",various single crystal substrates,"Pulsed laser deposition (PLD), laser molecular beam epitaxy (L-MBE), magnetron-sputtering",Unknown,,,,,
10.1016_S0928-4931(02)00078-4,Indium tin oxide (ITO),Organic or polymeric materials,RF cathodic sputtering,Unknown,,,,,
10.1016_S0955-2219(01)00067-X,Al 1-x Ti x N solid solution,Quartz and (100) Si wafer,Planar rf magnetron sputtering,Unknown,,,5e-05,,300.0
10.1016_S0955-2219(01)00076-0,"BaTiO3, LiNbO3, Pb(Zr0.53Ti0.45W0.01Cd0.01)O3 (PZT)","Platinum, stainless steel foil, nickel",RF sputtering,O2,,30.0,,,
10.1016_S0955-2219(01)00127-3,8 mol% yttria-stabilised zirconia (8YSZ),NiO/YSZ and Al2O3 (polished alumina ceramics),dc reactive sputtering,Ar/O2,60.0,0.2,9.999999999999999e-05,700.0,10000000.0
10.1016_S0955-2219(01)00131-5,Y-stabilized ZrO2 (YSZ),porous NiO-YSZ,Reactive DC-sputtering,Ar/O2,,,,,8000000.0
10.1016_S0955-2219(03)00147-X,ZnO,High resistivity oriented Si wafers (coated with SiO2 and Au) and fused quartz (coated with Au),RF sputtering,Ar/O2,,,,,
10.1016_S0955-2219(03)00324-8,PLT (Pb 0.9 La 0.1 TiO 3 ),(001) STO (SrTiO 3 ) and YBCO (YBa 2- Cu 3 O 7 ) interlayer on STO,R.F. magnetron sputtering,Ar/O2,,,,650.0,
10.1016_S0955-2219(03)00380-7,Ni x Mn 3-x O 4+,Oxide coated <100> silicon (SiOx),rf magnetron sputtering,Ar/O2,,,,,600.0
10.1016_S0955-2219(03)00404-7,"Pb(Zr,Ti)O3 (PZT)",(111)textured Pt electrodes,in situ sputter deposition,Unknown,,,,,
10.1016_s0955-2219(97)00031-9,"Lead zirconate titanate [Pb(Zr,Ti)O3 or PZT]",,Single target sputtering,Unknown,,,,,
10.1016_s0955-2219(98)00439-7,"PbTiO3 and Pb(Zr,Ti)O3 (PZT)",,RF magnetron sputtering,Unknown,,,,,
10.1016_s0955-2219(99)00008-4,PZT (54/46),silicon substrates,r.f. magnetron sputtering,Unknown,,,,,
10.1016_S0956-5663(98)00057-8,Diamond-like carbon (DLC),"Silicon, silicon oxide, and platinum",Radio frequency (RF) magnetron sputtering,Unknown,,,,,
10.1016_S0964-1807(98)00046-5,YBa2Cu3O7-x (YBCO),SrTiO3 bicrystal substrate,Hollow cathode discharge sputtering,Ar/O2,,,,800.0,
10.1016_S0965-9773(97)00183-9,Tin oxide,Si(100),Hybrid ion beam (HIB) technique (R-PIBD and gas ion gun),O2,,,,,
10.1016_S0965-9773(99)00336-0,Cu2O and metallic Cu,Glass or quartz,DC magnetron sputtering,Other,,0.266644,,"[26.850000000000023, -196.14999999999998]",
10.1016_S0965-9773(99)00371-2,Tin oxide (SnO2),Polycrystalline alumina,Reactive r.f. magnetron sputtering,Ar/O2,,,,"[250.0, 25.0]",
10.1016_S1001-0521(06)60068-5,Tin-doped indium oxide (ITO),,Radio frequency (RF) planar magnetron sputtering with IR irradiation,Ar/O2,,,,25.0,
10.1016_S1001-0521(06)60096-X,AB5-based (LaN&410.75),Cu substrate,dc magnetron sputtering,Unknown,,,,,
10.1016_S1001-0521(07)60050-3,V2O5,silicon wafers,DC magnetron sputtering,Unknown,,,,"[511.0, 500.0]",
10.1016_S1001-0521(07)60054-0,Aluminum-doped zinc oxide (AZO),sapphire (002) and glass,radio frequency magnetron cosputtering and sputtering,Ar,,,,,
10.1016_S1001-0521(07)60060-6,ITO (Indium Tin Oxide),Glass and silicon,r.f. magnetron sputtering,Unknown,,,,200.0,
10.1016_S1003-6326(06)60184-2,Fe304,Si (100),DC magnetron reactive sputtering,Unknown,,,,,20.0
10.1016_S1003-6326(06)60195-7,ZnO,Free-standing diamond films,Radio-frequency (RF) reactive magnetron sputtering,Unknown,,,,,
10.1016_S1003-6326(07)60010-7,iron-doped nickel oxide,,RF reactive magnetron sputtering,Ar/O2,,,,,
10.1016_S1003-6326(13)62912-X,TiO2 ZnO heterojunction composite films,,UDP450 magnetron sputter ion plating,Unknown,,,,,
10.1016_S1003-6326(17)60230-9,Al-doped ZnO (AZO),glass,rf-sputtering,Unknown,,,,25.0,
10.1016_S1003-6326(19)65164-2,Indium tin oxide (ITO),,rf-sputtering with oblique angle deposition (OAD),Unknown,,,,250.0,
10.1016_S1350-4495(01)00058-5,mixed vanadium oxide,quartz glass and Si(1 0 0),reactive ion-beam sputtering followed by post-deposition annealing,Unknown,,,,22.850000000000023,
10.1016_S1359-6454(03)00420-8,Ti-50.0at.%Ni,,Sputtering,Unknown,,,,,
10.1016_S1359-6462(01)00800-4,"Pt/SnO2, Pt/SnO2:Nb, and Pt/SnO2:Nb2O5",c-axis sapphire and SiO2 encapsulated W grids,RF magnetron sputtering,Ar/O2,,0.133322,1.3332200000000001e-06,25.0,"[0.2, 0.8, 400.0]"
10.1016_S1359-6462(01)00808-9,"Ag, Cu2O, Cu, Pt, Al2O3, TiO2, ZnO, CdS, TiN",,High pressure magnetron sputtering (dc and rf),Ar,50.0,26.6644,1333.22,-173.14999999999998,
10.1016_S1369-8001(00)00031-7,Ti x Al y N z,SiO 2 /Si,Co-sputtering,Unknown,,,,1000.0,
10.1016_S1369-8001(00)00109-8,BaTiO3,p-type Si(100),RF magnetron sputtering,Unknown,,,4e-08,"[200.0, 700.0]",100.0
10.1016_S1369-8001(02)00054-9,Polycrystalline ZnO,glass wafers,RF reactive sputtering,Ar/O2,,,,25.0,
10.1016_S1463-0184(02)00026-6,Yttrium oxide (Y2O3),"Si, MgO and SrTiO3",Ion beam sputtering,Unknown,,,,,
10.1016_S1468-6996(02)00024-4,Ge-SiO2,(100) oriented p-type Si,RF magnetron sputtering,Ar,200.0,2.0,0.0002,200.0,300.0
10.1021_acsaelm.2c00963,Ru,Graphene buffered SiO2/Si,DC magnetron sputtering,Ar,60.0,0.399966,1.199898e-05,600.0,3.9
10.1021_acsaelm.2c01132,Cu nanoparticles embedded in a Cu2O matrix,Glass,Reactive DC magnetron sputtering,Ar/O2,,,0.04,25.0,"[200.0, 10.0]"
10.1021_acsaelm.3c01642,SrVO3,Si (100) with and without TiO2 seed layer,RF magnetron sputtering,H2,45.0,0.399966,,400.0,28.0
10.1021_acsaelm.4c01396,N and Mg-doped Cu2O,Glass,RF magnetron sputtering,Ar/N2,69.0,0.6666099999999999,1.3332200000000001e-05,25.0,200.0
10.1021_acsami.3c14419,V2O5,Corning glass with silver nanowire (AgNW) network and oxide protective layer (SnO2 or ZnO),Radio frequency magnetron sputtering (RFMS),Ar/O2,200.0,2.0,310.0,210.0,
10.1021_acsami.5c10481,Ag,"Float glass, Si(001) wafer covered by native SiO2, and ZnO(001) wurtzite single crystals",Direct current magnetron sputtering,Ar/O2/N2,,,"[1000.0, 1000.0]",,12.0
10.1021_acsami.9b18628,AlOx-Cu dielectric-metal (ACDM) nanocomposite,Si and glass (Corning 2497),Sputtering Atomic Layer Augmented Deposition (SALAD),Ar/H2,,,,,0.54
10.1038_s41563-024-01931-y,"Platinum (Pt), Lithium Cobalt Oxide (LiCoO2), Titanium (Ti), Lithium Phosphorus Oxynitride (LiPON), Silicon (Si), Chromium (Cr)","Si/SiO2 wafer, Poly(dimethyl siloxane) (PDMS), Polyethylene terephthalate (PET)","Direct current (d.c.) magnetron sputtering, Radio frequency (r.f.) sputtering, Thermal evaporation",Ar/O2,,,,700.0,"[200.0, 500.0, 1000.0, 2000.0, 330.0, 10.0, 330.0, 1200.0, 80.0, 25.0, 50.0]"
10.1038_s43246-020-00086-y,MoS2,Si/SiO2,Radio-frequency (RF) magnetron sputtering and thermal sulfurization,Ar/H2,150.0,1.3332199999999998,0.000399966,"[25.0, 750.0]",1.64
10.1039_c3ta11758h,Yttria-stabilized zirconia (YSZ),Nanoporous anodic aluminum oxide (AAO),Atomic layer deposition (ALD) and sputtering,Ar/O2,,0.67,4.0,"[250.0, 25.0]",390.0
10.1039_c3ta14865c,MoO2,Copper foil,RF magnetron sputtering,Ar/O2,80.0,0.6,0.0005,25.0,1000000.0
10.1039_c3ta15052f,Aluminum Zinc Oxide (AZO),Silicon (Si) and polyamide,Radio frequency (RF) magnetron sputtering and pulsed Direct Current (DC) magnetron sputtering,Unknown,"[200.0, 75.0, 100.0]",0.266644,,"[25.0, 199.85000000000002, 299.85]",900.0
10.1039_c4nr02949f,Li-Co-Ni-Mn oxide (LiCo1/3Ni1/3Mn1/3O2),"Al foil, Si wafer, and Si/Al double layer",Radio frequency magnetron sputtering,Ar/O2,80.0,1.0,1e-05,400.0,"[2350000.0, 2230000.0, 500.0]"
10.1039_c4nr04529g,MoO3,"Soda lime glass, fused quartz, silicon wafer (100, n-type), polycrystalline alumina, and single-crystalline (0001) sapphire",RF magnetron sputtering and subsequent annealing,Ar,150.0,10.0,0.00030000000000000003,399.85,272.0
10.1039_c4nr06550f,CeOx (Cerium oxide),Graphite foil,r.f. magnetron sputtering,Ar,100.0,0.4,,25.0,"[0.5, 1.0, 1.5, 5.0, 12.0, 20.0, 30.0]"
10.1039_c4ta04720f,a-Fe2O3 (hematite),Fluorine-doped tin oxide (FTO),Radio frequency (RF) magnetron sputtering,Ar,50.0,0.8,4e-06,25.0,50.0
10.1039_c4tc01831a,Amorphous boron-indium-zinc-oxide (a-BIZO),SiO2 (100 nm)/Si-p-type and Corning glass,Radio-frequency (RF) sputtering,Ar/O2,100.0,0.6666099999999999,,25.0,35.0
10.1039_c5nr05195a,In2O3/CuO bilayer and multilayer porous thin films,Silicon with a 200 nm silicon dioxide layer (SiO2/Si),Radio-frequency (RF) magnetron sputtering,Unknown,,,,25.0,"[80.0, 40.0]"
10.1039_c5nr06808h,Y3Fe5O12 (YIG),"(111)-oriented gadolinium gallium garnet (Gd3Ga5O12, GGG)",Magnetron sputtering,Ar,75.0,,,25.0,40.0
10.1039_c5nr09032f,Molybdenum disulfide (MoS2),SiO2/Si (300 nm-SiO2/p+ silicon),RF magnetron sputtering combined with sulfurization,Ar/O2,150.0,2.66644,0.000266644,"[300.0, 650.0]","[0.8, 1.4, 2.2, 3.2]"
10.1039_c5ta01186h,SnCuxOy/LiPON/Si composite films,N-type 4-in (100) Si wafers,Radio frequency (RF) magnetron sputtering,Ar/O2/N2,"[100.0, 120.0]","[1.3, 1.33]",,,200.0
10.1039_c5ta07586f,"Nickel, Iridium, Ruthenium",Glassy carbon disks,Reactive sputtering,Ar/O2,"[200.0, 150.0]",1.133237,,"[300.0, 25.0]",
10.1039_c7ta00499k,Pd,NiO-YSZ fuel electrode support,Radio frequency (RF) sputtering and pulsed laser deposition (PLD),Ar,,"[0.667, 6.67, 13.3]",,"[25.0, 700.0]","[15.0, 30.0, 60.0, 1000.0, 200.0, 3000.0, 2000.0]"
10.1039_c7ta10273a,Nickel-Samaria Doped Ceria (Ni-SDC),Scandia Stabilized Zirconia (ScSZ),Reactive radio frequency (RF) sputtering,Ar,50.0,11.99898,,25.0,500.0
10.1039_c8ce00773j,Nitrogen-doped TiO2,Glass,Direct-current (DC) magnetron sputtering,Ar/O2/N2,500.0,0.009800000000000001,,100.0,
10.1039_c8mh00402a,Al-doped ZnO (ZnO:Al),Borosilicate glass,"Sputtering, Atomic Layer Deposition (ALD), Atmospheric Pressure Spatial Atomic Layer Deposition (AP-SALD)",Unknown,,,,200.0,205.0
10.1039_c8nr02986e,NiO and Nb,Si,"Radio-frequency (RF) magnetron sputtering, Spin coating, Evaporation",Unknown,,,,400.0,"[50.0, 100.0, 150.0]"
10.1039_c8nr06095a,ITO,FTO/glass,radio-frequency magnetron sputtering,Unknown,,,,,350.0
10.1039_c8ta05157g,Scandia-stabilized zirconia (ScSZ),"YSZ pellets, (100) silicon wafers, anodic aluminum oxide (AAO)",RF sputtering,Ar,160.0,0.67,,25.0,100.0
10.1039_c9ce00478e,NbON,r-TiO2 (101),RF reactive sputtering,O2/N2,20.0,0.5,0.0002,"[650.0, 500.0]","[60.0, 60.0]"
10.1039_c9na00654k,Cu2S/ITO/CuZnMo multilayer thin films,Soda lime (SL) glass,Magnetron sputtering,Ar,100.0,0.2,,500.0,"[1200000.0, 200.0, 480.0]"
10.1039_c9tc03613j,amorphous Ga2O3,fused quartz,RF magnetron sputtering,Ar,100.0,,,25.0,
10.1039_c9tc04815d,Barium tin oxide BaSnO3 (BSO),"n-type silicon (Si), SiO2/silicon (SiO2/Si), boron-glass, and quartz",RF sputter deposition,Ar/O2,50.0,0.399966,0.0001,,"[100.0, 10.0]"
10.1039_d0ce00052c,ZnO-NiO composite thin films,300 nm-thick SiO2/Si,RF cosputtering,Ar/O2,"[120.0, 110.0]",1.99983,,350.0,180.0
10.1039_d0ce00562b,Bi2O3,F-doped tin oxide (FTO) and 300 nm-thick SiO2/Si,Radio-frequency (rf) magnetron sputtering,Ar/O2,30.0,2.66,,"[225.0, 325.0, 425.0, 25.0]",
10.1039_d0en00261e,FeOx,Polyester textile (PES),High-power impulse magnetron sputtering (HiPIMS),Ar/O2,,,10.0,,32.0
10.1039_d0mh01540g,TiO2,LiNbO3 (128° Y-cut),Reactive Magnetron Sputtering (Normal and Oblique Angle Deposition),Ar/O2,,,,,70.0
10.1039_d0na00066c,1T' MoTe2,HOPG and Al2O3 (sapphire),High-pressure DC co-sputtering,Ar,5.0,19.9983,0.000133322,25.0,
10.1039_d0nj02690e,V2O5-CdO (CdV2O6),Glass,DC reactive magnetron co-sputtering,Ar/O2,"[100.0, 30.0]",0.9900000000000001,0.0045000000000000005,,450.0
10.1039_d0nr01762k,Lanthanum iron oxide (LaFeO3),Fluorine-doped tin oxide (FTO)-coated glass,Radio frequency (RF) magnetron sputtering deposition,Ar,70.0,5.0,0.001,25.0,350.0
10.1039_d0nr07699f,HfxZr1-xO2 (HZO),p-doped Si(100),RF-magnetron sputtering,Ar/O2,200.0,0.0012,10.0,25.0,10.0
10.1039_d0nr08082a,ZnO,SiO2 (300 nm)/Si,Radio frequency sputtering,Ar/O2,,,,,180.0
10.1039_d0ta00654h,Magnesium zirconium oxynitride (MZNO) and magnesium zirconium nitride (MZN),Corning Eagle XG glass and glassy C,Combinatorial RF sputtering,Ar/N2/H2,,"[1.3332199999999998, 0.6666099999999999]","[9.332539999999999e-05, 1.33322e-05]",400.0,
10.1039_d0ta06255c,Nickel (Ni),Anodic aluminum oxide (AAO),Direct current (DC) magnetron sputtering,Ar,200.0,8.0,,25.0,800.0
10.1039_d0tc06117d,Cu-Mg-Ni-Zn-Mn (CMNZM) oxide,glass and p+ -Si-substrate,radio-frequency (RF) sputtering,Ar,40.0,,1333.22,25.0,60.0
10.1039_d1ce00308a,WO3-ZnO composite nanorods,In-doped SnO2 (ITO) glass,Radio-frequency sputtering,Ar,,1.3332199999999998,,"[375.0, 400.0, 25.0]",100.0
10.1039_d1lc01116b,Al doped ITZO,ITO-coated glass,RF-sputtering,Unknown,,,,"[350.0, 325.0]",20.0
10.1039_d1na00586c,"Ag, Si3N4, Al2O3",Fused silica glass,Ion-beam sputtering (IBS),O2/N2,,,6.000000000000001e-06,"[400.0, 25.0]",230.0
10.1039_d1ta02525b,Vanadium dioxide (VO2) nanocomposite (VO2/V3O7/V2O5),Quartz,DC reactive magnetron sputtering followed by rapid thermal annealing (RTA),Ar/O2,,,,25.0,300.0
10.1039_d1ta03049c,1 mol% SiO2-doped Ba(Zr0.35Ti0.65)O3 (BZTS),p-type Si (100) and HfO2 buffered Si substrates,Radio-frequency (RF) magnetron sputtering,Ar/O2,,20.0,,700.0,"[415.0, 13.5]"
10.1039_d2nr02279f,Al-doped ZnO (AZO),Quartz,Magnetron co-sputtering,Unknown,"[90.0, 0.0, 2.0, 6.0, 10.0]",2.0,0.0006000000000000001,300.0,
10.1039_d2ta01021f,"Lithiated vanadium oxide (LVO), LixV2O5","Si wafer coated with 500 nm SiO2, 10 nm Ti adhesion layer, and 50 nm Au current collector",Co-sputtering (RF-magnetron sputtering),Ar/O2/N2,"[90.0, 120.0, 65.0, 90.0, 280.0]",0.199983,,300.0,100.0
10.1039_d2ta06095g,ZnO-PTFE (Zinc Oxide-Polytetrafluoroethylene) composite,Indium tin oxide-coated polyethylene terephthalate (ITO/PET) and glass,On-axis gun radio frequency (RF) co-sputtering,Ar,"[60.0, 60.0]",2.6664399999999997,,25.0,"[30.0, 150.0, 300.0]"
10.1039_d2tc02180c,Aluminum doped zinc oxide (AZO),Soda lime glass,Radio-frequency magnetron sputtering,Unknown,30.0,,,50.0,
10.1039_d2tc03761k,a-IGZO,ITO-coated glass,RF magnetron sputtering,Ar/O2,50.0,0.533288,,25.0,
10.1039_d3mh02113k,Amorphous hafnia (a-HfO2),300 mm wafer,DC reactive sputtering and atomic layer deposition (ALD),Ar/O2,100.0,0.6666099999999999,,200.0,"[5.8, 15.0, 20.0]"
10.1039_d3na00552f,SnO2 functionalised with Pt nanoparticles,CMOS-integrated micro-hotplate chips (Si),Spray pyrolysis and magnetron-sputtering inert-gas condensation,Ar/N2,7.0,"[0.1, 100.0]",1000.0,"[400.0, 25.0]","[50.0, 3.0]"
10.1039_d3ta05699f,NiFeV-oxide,,Magnetron sputtering,Ar,50.0,1.266559,1333.22,200.0,250.0
10.1039_d3tc00345k,N-doped Ga2O3,c-face sapphire,Radio frequency magnetron sputtering (RFMS),Ar,100.0,1.0,,"[25.0, 400.0, 500.0, 600.0, 700.0, 800.0]",
10.1039_d3tc00753g,Indium gallium zinc oxide (IGZO),Crystalline IGZO,Sputtering,Unknown,,,,26.850000000000023,
10.1039_d3tc01379k,Indium gallium zinc tin oxide (IGZTO),SiO2/Si (100 nm SiO2 layer on P-type doped Si wafer),RF magnetron sputtering,Ar/O2,50.0,0.133322,,"[25.0, 200.0, 250.0, 350.0]",40.0
10.1039_d3tc03702a,"Au, TiO2",ZnO nanowire arrays on FTO/glass,Magnetron sputtering and Atomic Layer Deposition (ALD),Unknown,,,,500.0,"[3.0, 5.0, 10.0]"
10.1039_d4ce01211a,Vanadium dioxide (VO2),c-type sapphire,DC pulsed power magnetron sputtering,Ar/O2,200.0,0.5,0.0005,550.0,100.0
10.1039_d4ma01113a,Nickel oxide (NiO and Ni2O3),Glass and n-type Si,RF-magnetron sputtering,Ar/O2,70.0,0.66661,1333.22,250.0,
10.1039_d4nh00159a,Silver (Ag),Zinc oxide (ZnO) thin film on Silicon (Si) wafers,High-power impulse magnetron sputter deposition (HiPIMS),Ar,40.0,0.36,,100.0,"[1.6, 3.1, 6.4, 9.4]"
10.1039_d4nj02130d,Ag nanoparticles,Cu2O film on FTO conducting glass,Magnetron sputtering deposition,Unknown,,,,,
10.1039_d4nr03476g,MnO2,CNCs/graphite,RF magnetron sputtering,Ar/O2,70.0,1.0532438,0.00066661,150.0,800.0
10.1039_d4tc04908j,Amorphous gallium oxide (a-GaOx),Heavy p-type doped silicon wafers (p+-Si) with a 100 nm SiO2 layer,Radio frequency (RF) magnetron sputtering,Ar/O2,90.0,,8e-05,25.0,25.0
10.1039_d5ce00054h,Gadolinium-doped vanadium dioxide (VO2),c-sapphire,Dual-axis reactive magnetron sputtering,Ar/O2,"[250.0, 0.0]",0.5,0.005,550.0,150.0
10.1039_d5na00629e,ZnO/Ag/ZnO and Ag/ZnO/Ag,Glass,Atomic Layer Deposition (ALD) and DC magnetron sputtering,Ar/N2,,"[100.0, 900.0, 0.7000000000000001]",2.9999999999999997e-05,100.0,50.0
10.1039_d5na00664c,Nitrogen-doped Cu4O3 (Cu4O3-x),"Quartz, fluorine-doped tin oxide (FTO), and silicon",DC magnetron sputtering,Ar/O2/N2,80.0,0.133322,0.000133322,150.0,280.0
10.1039_d5nr02583d,NiO-Au-ZnO (NAZ) triple-layer heterostructure,glass,Mist spin spray (MSS) and magnetron sputtering,Unknown,,,,"[90.0, 80.0, 500.0]",
10.1039_d5ta02870a,Li 1.0 Ni 0.6 Co 0.2 Mn 0.2 O 2 (NCM622),Ti (50 nm)/Pt (300 nm)-coated stainless-steel (SS),RF magnetron sputtering,Ar,80.0,0.6666099999999999,,25.0,
10.1039_d5ta03441h,"Ti-O thin films (TiO, Ti2O3, and TiO2)","Amorphous silica, ITO-coated glass, titanium foil, and silicon wafers",Reactive RF magnetron sputtering,Ar/O2,10.0,1.6,1000.0,350.0,
10.1039_d5tc01843a,IGZO/In2O3 bilayer,Highly doped n-type monocrystalline silicon (100) with a 300 nm SiO2 layer,RF magnetron sputtering,Ar,50.0,"[0.8, 0.9]",1e-05,20.0,"[20.0, 8.0]"
10.1039_d5tc02740c,CAU-17 (via Bi2O3 precursor),"Quartz, FTO substrate, and carbon paper",Reactive DC magnetron sputtering,Ar/O2,50.0,,0.0055195308,"[25.0, 130.0]",
10.1039_d5tc03395k,Se-doped In2O3,Ceramic substrates with interdigitated Au electrodes,RF magnetron sputtering,Ar,,,,400.0,150.0
10.1088_0022-3727_47_4_045306,"Niobium, Niobium-titanium alloy, Niobium oxide, Multi-layered Niobium-Niobium oxide films","Havar, Aluminated quartz, Aluminum (foil and bulk), Quartz, Stainless steel replica","Unbalanced DC magnetron sputtering, Reactive magnetron sputtering",Ar/O2,,0.33,0.0005,"[-50.0, 22.0, 300.0, 400.0, 500.0]",60.0
10.1088_1361-6463_aa8ec7,NiO,Cu-coated substrate,reactive radio frequency magnetron sputtering,Ar/O2,,,,,100.0
10.1088_1361-6463_ad6166,MoOx,n-type c-Si,DC reactive sputtering,Ar/O2,,0.7000000000000001,0.0015000000000000002,25.0,
10.1088_1361-6528_aa5ca0,Tb-doped nitrogen rich silicon oxynitride (NRSON),p-type 250 μm-thick (100)-oriented Si wafers,Reactive radio frequency magnetron co-sputtering,N2,1.23,,,200.0,230.0
10.1103_PhysRevB.104.014422,NiCo2O4 (NCO),MgAl2O4 (MAO)(001),Reactive radio frequency magnetron sputtering and pulsed laser deposition (PLD),Ar/O2,100.0,"[1.3, 1.3332199999999998]",,"[300.0, 315.0]","[50.0, 30.0]"
10.1103_PhysRevMaterials.5.083402,SrVO3,SrTiO3,Radio-frequency (RF) magnetron sputtering,Ar/H2,30.0,0.999915,1333.22,25.0,"[16.0, 60.0]"
10.1103_PhysRevMaterials.5.115603,Pure and Ti-doped tantalum oxide (Ta2O5),Amorphous SiO2,Double ion beam sputtering (IBS),Unknown,,,,500.0,2000.0
10.1109_ACCESS.2020.2966026,Al2O3/AlxOy,,RF sputtering,Unknown,,,,,30.0
10.1109_ACCESS.2020.3024827,WO3@ZnO nanocomposite,FTO conductive glass,RF magnetron sputtering and hydrothermal synthesis,Ar,"[60.0, 65.0]",1.0,0.0004,"[95.0, 450.0]","[20.0, 100.0]"
10.1109_ACCESS.2020.3031894,ZTO (Zinc Tin Oxide),Quartz glass,RF magnetron co-sputtering,Ar/O2/N2,"[50.0, 5.0, 10.0]",,,"[300.0, 400.0, 500.0]",100.0
10.1109_ACCESS.2023.3313558,Titanium dioxide (TiO2),Fluorine-doped tin oxide (FTO),Radio frequency magnetron sputtering (R.F. sputtering),Ar/O2,60.0,0.399966,0.000399966,,
10.1109_JEDS.2015.2412937,La 2 O 3,Pt/Ti/SiO 2 /Si,reactive radio frequency (RF) magnetron sputtering,Ar,60.0,2.0,5e-05,25.0,50.0
10.1109_JEDS.2019.2895367,a-IGZO,SiO2 and PZT,radio-frequency magnetron sputtering (RF-MS),Ar,,,,50.0,40.0
10.1109_JEDS.2019.2919424,Zinc-tin-oxide (ZTO),Glass,Magnetron co-sputtering,Ar/O2,"[150.0, 6.0]",0.999915,0.000799932,"[25.0, 350.0, 400.0, 440.0, 490.0]",40.0
10.1109_JEDS.2020.3018463,Al-doped SnOx,n++ silicon,reactive co-sputtering,O2,25.0,,,,8.0
10.1109_JEDS.2022.3151850,"In-Ga-Zn-Sn-O (IGZTO), In-Ga-Zn-O (IGZO), In-Sn-Zn-O (ITZO)",Glass substrates (with SiO2 underlayer),Sputtering,Ar/O2,"[120.0, 100.0, 300.0]","[0.13, 0.4, 0.2]",,25.0,"[15.0, 50.0]"
10.1109_JEDS.2024.3350230,Magnesium oxide (MgO),Flexible Printed Circuit Board (FPCB) with Electroless Nickel Immersion Gold (ENIG),Radio frequency (RF) sputtering,Other,60.0,0.399966,,,
10.1109_JPHOTOV.2018.2846674,"Al2O3, Si3Nx, SiOx",Soda-lime glass (SLG),"Sputtering, Atomic Layer Deposition (ALD), Thermal evaporation",H2,,,,"[150.0, 300.0]","[350.0, 2000.0, 70.0, 400.0]"
10.1109_JPHOTOV.2020.2992348,"Tin doped indium oxide (ITO), Zinc oxide (ZnO)",n-type (100) float zone (FZ) and Czochralski (Cz) silicon wafers with poly-Si/SiOx contacts,"dc magnetron sputtering, Atomic Layer Deposition (ALD)",Ar/O2/H2,0.4,0.27,10.0,200.0,75.0
10.1109_JSEN.2018.2849330,Nanocrystalline CuO-CuFe2O4 composite,Fused silica,Radio frequency (RF) sputtering,Unknown,,,,25.0,"[25.0, 300.0]"
10.1109_JSEN.2023.3239808,γ-In2Se3,ITO-coated glass substrate,RF magnetron sputtering,Ar,,6.0,0.000266644,,
10.1109_JSEN.2023.3323791,YSZ (yttria-stabilized zirconia),96% Al2O3,Magnetron sputtering,Ar,180.0,0.8,0.001,200.0,
